Repository: sumantballi/microstructure-informed-fatigue-crack-growth

# Microstructure-Informed Fatigue Crack-Growth Prediction in Stainless Steel

## Project Summary

This project develops a microstructure-informed framework for fatigue crack-growth prediction in austenitic stainless steel. Open/literature fatigue crack-growth datasets are combined with fracture-mechanics descriptors, microstructure-sensitive features, and machine-learning models to predict crack-growth rates.

## Why this project exists

The project is designed for research applications in computational mechanics and materials modelling, especially topics involving:

- high-temperature structural integrity,
- fatigue crack growth,
- stainless steels and nickel-based structural alloys,
- microstructure-sensitive modelling,
- physics-guided machine learning,
- reproducible scientific programming.

The repository does **not** claim new laboratory measurements. It uses open/literature datasets and clearly labels which rows are measured and which are literature-reconstructed.

## Data sources

### 1. Open measured fatigue-crack-growth data

The primary measured data comes from the University of Southampton dataset:

> Cunningham et al., Dataset for *Fatigue crack initiation and growth behaviour in a notch with periodic overloads in the low cycle fatigue regime of FV566 ex-service steam turbine blade material*, DOI: `10.5258/SOTON/D2015`.

The downloaded workbook is stored at:

```text
data/raw/soton_D2015_FV566_fatigue_crack_growth.xlsx
```

The processed modelling table is stored at:

```text
data/processed/literature_open_crack_growth_dataset.csv
```

### 2. Literature-reconstructed austenitic stainless-steel reference curve

AISI 304L stainless steel reference data are reconstructed from reported Paris-law constants in Fan et al. (2008), *Modeling of fatigue crack growth of stainless steel 304L*, where the reported Paris parameters are used only to generate a labelled reference curve:

```text
C = 1.22e-10 m/cycle/(MPa√m)^m
m = 2.07
```

These rows are labelled as:

```text
data_type = literature_reconstructed
```

### 3. NIMS metadata references

The repository includes NIMS metadata references for SUS304 stainless-steel fatigue data sheets:

```text
data/raw/nims_reference_metadata.csv
```

The NIMS entries are included as traceable references, not as extracted numeric measurements. Direct NIMS Fatigue Data Sheet access may require service/account access depending on the data sheet portal.

## Scientific workflow

The repository implements:

1. Extraction of fatigue crack-growth curves from open datasets,
2. Paris-law baseline fitting,
3. feature engineering for loading and microstructure descriptors,
4. machine-learning prediction of `log10(da/dN)`,
5. permutation-based feature importance,
6. research-quality plots and metrics.

## Repository structure

```text
.
├── data/
│   ├── raw/
│   │   ├── soton_D2015_FV566_fatigue_crack_growth.xlsx
│   │   └── nims_reference_metadata.csv
│   └── processed/
│       └── literature_open_crack_growth_dataset.csv
├── src/
│   ├── data.py
│   ├── features.py
│   ├── fracture_models.py
│   ├── train.py
│   └── plots.py
├── figures/
├── results/
├── reports/
│   └── technical_note.md
├── tests/
└── requirements.txt
```

## Quick start

```bash
python -m venv .venv
source .venv/bin/activate
pip install -r requirements.txt
python -m src.train
python -m src.plots
pytest
```

## Current results

The current grouped test split gives:

- R² on log10 crack-growth rate: about `0.80`
- MAE on log10 crack-growth rate: about `0.22`

These values are not presented as a final research claim. They show that the workflow can learn meaningful structure from loading, material, condition, and microstructure-related features.

Generated figures include:

```text
figures/paris_fit_measured_fv566.png
figures/ml_predicted_vs_true.png
figures/feature_importance.png
```

## Limitations and honest scope

- The open measured data in this repository are from FV566 stainless steel, not from a newly generated lab campaign.
- The austenitic 304L rows are reconstructed from literature-reported Paris-law constants and are clearly labelled as such.
- NIMS entries are included as metadata references only.
- The project should be extended with digitised or tabulated SUS304/316L/Ni-base superalloy crack-growth data when available.

## Suggested future extensions

1. Add direct NIMS SUS304 crack-growth data if access/download is available.
2. Add 316L and nickel-base superalloy data from open supplementary files.
3. Add temperature-dependent creep-fatigue features.
4. Include crystal-plasticity or RVE-derived microstructure descriptors.
5. Replace proxy features with EBSD-derived grain-size/orientation/twin-boundary metrics.

## Citation

Please cite the original dataset and literature sources when using this repository.

File: data/Processed/literature_open_crack_growth_dataset.csv (part 1 of 10)
source_dataset,source_sheet,alloy,material_class,condition,loading_protocol,overload_ratio,delta_k_mpa_sqrt_m,dadn_mm_per_cycle,hardness_hv,microstructure_family,grain_size_um,temperature_C,stress_ratio_R,data_type,log_delta_k,log_dadn,is_austenitic,is_measured,grain_size_um_filled,inv_sqrt_grain_size
Southampton D2015,Fig. 12 B,FV566 stainless steel,martensitic stainless steel,CA,long_crack,1.0,10.5,1.06908e-05,367.58,tempered_martensitic,,20,,measured,1.021189299069938,-4.970989795017061,0,1,20.0,0.22360679774997896
Southampton D2015,Fig. 12 B,FV566 stainless steel,martensitic stainless steel,CA,long_crack,1.0,11.0,1.23492e-05,367.58,tempered_martensitic,,20,,measured,1.0413926851582251,-4.908361175751602,0,1,20.0,0.22360679774997896
Southampton D2015,Fig. 12 B,FV566 stainless steel,martensitic stainless steel,CA,long_crack,1.0,11.5,1.41738e-05,367.58,tempered_martensitic,,20,,measured,1.0606978403536116,-4.848513699661789,0,1,20.0,0.22360679774997896
Southampton D2015,Fig. 12 B,FV566 stainless steel,martensitic stainless steel,CA,long_crack,1.0,12.0,1.61728e-05,367.58,tempered_martensitic,,20,,measured,1.0791812460476249,-4.791214784096198,0,1,20.0,0.22360679774997896
Southampton D2015,Fig. 12 B,FV566 stainless steel,martensitic stainless steel,CA,long_crack,1.0,12.5,1.83546e-05,367.58,tempered_martensitic,,20,,measured,1.0969100130080565,-4.736255075593972,0,1,20.0,0.22360679774997896
Southampton D2015,Fig. 12 B,FV566 stainless steel,martensitic stainless steel,CA,long_crack,1.0,13.0,2.07275e-05,367.58,tempered_martensitic,,20,,measured,1.1139433523068367,-4.68345307618298,0,1,20.0,0.22360679774997896
Southampton D2015,Fig. 12 B,FV566 stainless steel,martensitic stainless steel,CA,long_crack,1.0,13.5,2.33001e-05,367.58,tempered_martensitic,,20,,measured,1.130333768495006,-4.632642215053166,0,1,20.0,0.22360679774997896
Southampton D2015,Fig. 12 B,FV566 stainless steel,martensitic stainless steel,CA,long_crack,1.0,14.0,2.60807e-05,367.58,tempered_martensitic,,20,,measured,1.146128035678238,-4.583680756419505,0,1,20.0,0.22360679774997896
Southampton D2015,Fig. 12 B,FV566 stainless steel,martensitic stainless steel,CA,long_crack,1.0,14.5,2.90779e-05,367.58,tempered_martensitic,,20,,measured,1.1613680022349748,-4.536436961339275,0,1,20.0,0.22360679774997896
Southampton D2015,Fig. 12 B,FV566 stainless steel,martensitic stainless steel,CA,long_crack,1.0,15.0,3.23002e-05,367.58,tempered_martensitic,,20,,measured,1.1760912590556813,-4.490794788547304,0,1,20.0,0.22360679774997896
Southampton D2015,Fig. 12 B,FV566 stainless steel,martensitic stainless steel,CA,long_crack,1.0,15.5,3.57562e-05,367.58,tempered_martensitic,,20,,measured,1.1903316981702914,-4.44664864218938,0,1,20.0,0.22360679774997896
Southampton D2015,Fig. 12 B,FV566 stainless steel,martensitic stainless steel,CA,long_crack,1.0,16.0,3.94543e-05,367.58,tempered_martensitic,,20,,measured,1.2041199826559248,-4.403905657486149,0,1,20.0,0.22360679774997896
Southampton D2015,Fig. 12 B,FV566 stainless steel,martensitic stainless steel,CA,long_crack,1.0,16.5,4.34033e-05,367.58,tempered_martensitic,,20,,measured,1.2174839442139063,-4.362477249351405,0,1,20.0,0.22360679774997896
Southampton D2015,Fig. 12 B,FV566 stainless steel,martensitic stainless steel,CA,long_crack,1.0,17.0,4.76118e-05,367.58,tempered_martensitic,,20,,measured,1.2304489213782739,-4.322285399384756,0,1,20.0,0.22360679774997896
Southampton D2015,Fig. 12 B,FV566 stainless steel,martensitic stainless steel,CA,long_crack,1.0,17.5,5.20884e-05,367.58,tempered_martensitic,,20,,measured,1.2430380486862944,-4.2832589825911676,0,1,20.0,0.22360679774997896
Southampton D2015,Fig. 12 B,FV566 stainless steel,martensitic stainless steel,CA,long_crack,1.0,18.0,5.68418e-05,367.58,tempered_martensitic,,20,,measured,1.255272505103306,-4.24533217779436,0,1,20.0,0.22360679774997896
Southampton D2015,Fig. 12 B,FV566 stainless steel,martensitic stainless steel,CA,long_crack,1.0,18.5,6.18807e-05,367.58,tempered_martensitic,,20,,measured,1.2671717284030137,-4.208444782166952,0,1,20.0,0.22360679774997896
Southampton D2015,Fig. 12 B,FV566 stainless steel,martensitic stainless steel,CA,long_crack,1.0,19.0,6.72139e-05,367.58,tempered_martensitic,,20,,measured,1.2787536009528289,-4.172540904490015,0,1,20.0,0.22360679774997896
Southampton D2015,Fig. 12 B,FV566 stainless steel,martensitic stainless steel,CA,long_crack,1.0,19.5,7.28501e-05,367.58,tempered_martensitic,,20,,measured,1.290034611362518,-4.137569847745489,0,1,20.0,0.22360679774997896
Southampton D2015,Fig. 12 B,FV566 stainless steel,martensitic stainless steel,CA,long_crack,1.0,20.0,7.87981e-05,367.58,tempered_martensitic,,20,,measured,1.3010299956639813,-4.103484254204147,0,1,20.0,0.22360679774997896
Southampton D2015,Fig. 12 B,FV566 stainless steel,martensitic stainless steel,CA,long_crack,1.0,20.5,8.50667e-05,367.58,tempered_martensitic,,20,,measured,1.3117538610557542,-4.070240414492482,0,1,20.0,0.22360679774997896
Southampton D2015,Fig. 12 B,FV566 stainless steel,martensitic stainless steel,CA,long_crack,1.0,21.0,9.16648e-05,367.58,tempered_martensitic,,20,,measured,1.3222192947339193,-4.037797404794351,0,1,20.0,0.22360679774997896
Southampton D2015,Fig. 12 B,FV566 stainless steel,martensitic stainless steel,CA,long_crack,1.0,21.5,9.86012e-05,367.58,tempered_martensitic,,20,,measured,1.3324384599156054,-4.006117799559732,0,1,20.0,0.22360679774997896
Southampton D2015,Fig. 12 B,FV566 stainless steel,martensitic stainless steel,CA,long_crack,1.0,22.0,0.000105885,367.58,tempered_martensitic,,20,,measured,1.3424226808222062,-3.975165559048635,0,1,20.0,0.22360679774997896
Southampton D2015,Fig. 12 B,FV566 stainless steel,martensitic stainless steel,CA,long_crack,1.0,22.5,0.000113524,367.58,tempered_martensitic,,20,,measured,1.3521825181113625,-3.944912314984315,0,1,20.0,0.22360679774997896
Southampton D2015,Fig. 12 B,FV566 stainless steel,martensitic stainless steel,CA,long_crack,1.0,23.0,0.000121529,367.58,tempered_martensitic,,20,,measured,1.3617278360175928,-3.915320075669272,0,1,20.0,0.22360679774997896
Southampton D2015,Fig. 12 B,FV566 stainless steel,martensitic stainless steel,CA,long_crack,1.0,23.5,0.000129907,367.58,tempered_martensitic,,20,,measured,1.3710678622717363,-3.886367446467654,0,1,20.0,0.22360679774997896
Southampton D2015,Fig. 12 B,FV566 stainless steel,martensitic stainless steel,CA,long_crack,1.0,24.0,0.000138668,367.58,tempered_martensitic,,20,,measured,1.380211241711606,-3.8580237482045163,0,1,20.0,0.22360679774997896
Southampton D2015,Fig. 12 B,FV566 stainless steel,martensitic stainless steel,CA,long_crack,1.0,24.5,0.000147822,367.58,tempered_martensitic,,20,,measured,1.3891660843645324,-3.830260926106407,0,1,20.0,0.22360679774997896
Southampton D2015,Fig. 12 B,FV566 stainless steel,martensitic stainless steel,CA,long_crack,1.0,25.0,0.000157375,367.58,tempered_martensitic,,20,,measured,1.3979400086720377,-3.803064256884081,0,1,20.0,0.22360679774997896
Southampton D2015,Fig. 12 B,FV566 stainless steel,martensitic stainless steel,OLR_1.07,long_crack,1.07,10.08309,6.20437e-06,367.58,tempered_martensitic,,20,,measured,1.003593643647429,-5.207302310767067,0,1,20.0,0.22360679774997896
Southampton D2015,Fig. 12 B,FV566 stainless steel,martensitic stainless steel,OLR_1.07,long_crack,1.07,10.09005,6.24675e-06,367.58,tempered_martensitic,,20,,measured,1.0038933183350565,-5.204345874523492,0,1,20.0,0.22360679774997896
Southampton D2015,Fig. 12 B,FV566 stainless steel,martensitic stainless steel,OLR_1.07,long_crack,1.07,10.09706,6.34345e-06,367.58,tempered_martensitic,,20,,measured,1.0041949369858203,-5.197674478956507,0,1,20.0,0.22360679774997896
Southampton D2015,Fig. 12 B,FV566 stainless steel,martensitic stainless steel,OLR_1.07,long_crack,1.07,10.10419,6.48809e-06,367.58,tempered_martensitic,,20,,measured,1.0045015041323633,-5.187883134408449,0,1,20.0,0.22360679774997896
Southampton D2015,Fig. 12 B,FV566 stainless steel,martensitic stainless steel,OLR_1.07,long_crack,1.07,10.11149,6.67441e-06,367.58,tempered_martensitic,,20,,measured,1.0048151566887646,-5.175587118737796,0,1,20.0,0.22360679774997896
Southampton D2015,Fig. 12 B,FV566 stainless steel,martensitic stainless steel,OLR_1.07,long_crack,1.07,10.11901,6.89616e-06,367.58,tempered_martensitic,,20,,measured,1.0051380250958066,-5.161392670862143,0,1,20.0,0.22360679774997896
Southampton D2015,Fig. 12 B,FV566 stainless steel,martensitic stainless steel,OLR_1.07,long_crack,1.07,10.12678,7.14702e-06,367.58,tempered_martensitic,,20,,measured,1.0054713752184803,-5.145875002580869,0,1,20.0,0.22360679774997896
Southampton D2015,Fig. 12 B,FV566 stainless steel,martensitic stainless steel,OLR_1.07,long_crack,1.07,10.13485,7.42095e-06,367.58,tempered_martensitic,,20,,measured,1.0058173253374278,-5.129540494539263,0,1,20.0,0.22360679774997896
Southampton D2015,Fig. 12 B,FV566 stainless steel,martensitic stainless steel,OLR_1.07,long_crack,1.07,10.14324,7.71203e-06,367.58,tempered_martensitic,,20,,measured,1.0061767014829215,-5.112831289684957,0,1,20.0,0.22360679774997896
Southampton D2015,Fig. 12 B,FV566 stainless steel,martensitic stainless steel,OLR_1.07,long_crack,1.07,10.15197,8.01376e-06,367.58,tempered_martensitic,,20,,measured,1.0065503257086237,-5.096163668171901,0,1,20.0,0.22360679774997896
Southampton D2015,Fig. 12 B,FV566 stainless steel,martensitic stainless steel,OLR_1.07,long_crack,1.07,10.16105,8.29123e-06,367.58,tempered_martensitic,,20,,measured,1.0069385884246873,-5.081381037291953,0,1,20.0,0.22360679774997896
Southampton D2015,Fig. 12 B,FV566 stainless steel,martensitic stainless steel,OLR_1.07,long_crack,1.07,10.17045,8.49885e-06,367.58,tempered_martensitic,,20,,measured,1.0073401690676076,-5.0706398357495654,0,1,20.0,0.22360679774997896
Southampton D2015,Fig. 12 B,FV566 stainless steel,martensitic stainless steel,OLR_1.07,long_crack,1.07,10.18011,8.68812e-06,367.58,tempered_martensitic,,20,,measured,1.007752470744837,-5.061074189254087,0,1,20.0,0.22360679774997896
Southampton D2015,Fig. 12 B,FV566 stainless steel,martensitic stainless steel,OLR_1.07,long_crack,1.07,10.18999,8.95091e-06,367.58,tempered_martensitic,,20,,measured,1.0081737578094736,-5.048132809612768,0,1,20.0,0.22360679774997896
Southampton D2015,Fig. 12 B,FV566 stainless steel,martensitic stainless steel,OLR_1.07,long_crack,1.07,10.2104,9.19795e-06,367.58,tempered_martensitic,,20,,measured,1.0090427562289235,-5.036308955577715,0,1,20.0,0.22360679774997896
Southampton D2015,Fig. 12 B,FV566 stainless steel,martensitic stainless steel,OLR_1.07,long_crack,1.07,10.22091,9.35556e-06,367.58,tempered_martensitic,,20,,measured,1.0094895641337918,-5.028930211624056,0,1,20.0,0.22360679774997896
Southampton D2015,Fig. 12 B,FV566 stainless steel,martensitic stainless steel,OLR_1.07,long_crack,1.07,10.23162,9.51246e-06,367.58,tempered_martensitic,,20,,measured,1.0099444021735189,-5.0217071564306535,0,1,20.0,0.22360679774997896
Southampton D2015,Fig. 12 B,FV566 stainless steel,martensitic stainless steel,OLR_1.07,long_crack,1.07,10.24252,9.67159e-06,367.58,tempered_martensitic,,20,,measured,1.0104068206487247,-5.014502122456602,0,1,20.0,0.22360679774997896
Southampton D2015,Fig. 12 B,FV566 stainless steel,martensitic stainless steel,OLR_1.07,long_crack,1.07,10.25363,9.84402e-06,367.58,tempered_martensitic,,20,,measured,1.0108776419655583,-5.00682751261645,0,1,20.0,0.22360679774997896
Southampton D2015,Fig. 12 B,FV566 stainless steel,martensitic stainless steel,OLR_1.07,long_crack,1.07,10.26495,1.00163e-05,367.58,tempered_martensitic,,20,,measured,1.0113568382875187,-4.999292676306828,0,1,20.0,0.22360679774997896
Southampton D2015,Fig. 12 B,FV566 stainless steel,martensitic stainless steel,OLR_1.07,long_crack,1.07,10.27648,1.0213e-05,367.58,tempered_martensitic,,20,,measured,1.0118443813555744,-4.990846668092291,0,1,20.0,0.22360679774997896
Southampton D2015,Fig. 12 B,FV566 stainless steel,martensitic stainless steel,OLR_1.07,long_crack,1.07,10.28827,1.04225e-05,367.58,tempered_martensitic,,20,,measured,1.0123423531279163,-4.982028096201665,0,1,20.0,0.22360679774997896
Southampton D2015,Fig. 12 B,FV566 stainless steel,martensitic stainless steel,OLR_1.07,long_crack,1.07,10.30031,1.06368e-05,367.58,tempered_martensitic,,20,,measured,1.0128502955074465,-4.97318900656802,0,1,20.0,0.22360679774997896
Southampton D2015,Fig. 12 B,FV566 stainless steel,martensitic stainless steel,OLR_1.07,long_crack,1.07,10.31263,1.08545e-05,367.58,tempered_martensitic,,20,,measured,1.0133694362660342,-4.964390177022292,0,1,20.0,0.22360679774997896
Southampton D2015,Fig. 12 B,FV566 stainless steel,martensitic stainless steel,OLR_1.07,long_crack,1.07,10.32522,1.1057e-05,367.58,tempered_martensitic,,20,,measured,1.013899313962155,-4.956362690407429,0,1,20.0,0.22360679774997896
Southampton D2015,Fig. 12 B,FV566 stainless steel,martensitic stainless steel,OLR_1.07,long_crack,1.07,10.33806,1.12427e-05,367.58,tempered_martensitic,,20,,measured,1.01443904839593,-4.949129377887323,0,1,20.0,0.22360679774997896
Southampton D2015,Fig. 12 B,FV566 stainless steel,martensitic stainless steel,OLR_1.07,long_crack,1.07,10.35115,1.14026e-05,367.58,tempered_martensitic,,20,,measured,1.0149886020547387,-4.942996110338263,0,1,20.0,0.22360679774997896
Southampton D2015,Fig. 12 B,FV566 stainless steel,martensitic stainless steel,OLR_1.07,long_crack,1.07,10.36445,1.15352e-05,367.58,tempered_martensitic,,20,,measured,1.015546260766333,-4.937974871178138,0,1,20.0,0.22360679774997896
Southampton D2015,Fig. 12 B,FV566 stainless steel,martensitic stainless steel,OLR_1.07,long_crack,1.07,10.37793,1.16429e-05,367.58,tempered_martensitic,,20,,measured,1.0161107370164282,-4.933938832647228,0,1,20.0,0.22360679774997896
Southampton D2015,Fig. 12 B,FV566 stainless steel,martensitic stainless steel,OLR_1.07,long_crack,1.07,10.39156,1.17263e-05,367.58,tempered_martensitic,,20,,measured,1.0166807495336452,-4.930838999228661,0,1,20.0,0.22360679774997896
Southampton D2015,Fig. 12 B,FV566 stainless steel,martensitic stainless steel,OLR_1.07,long_crack,1.07,10.40531,1.17876e-05,367.58,tempered_martensitic,,20,,measured,1.0172550234504685,-4.928574609905604,0,1,20.0,0.22360679774997896
Southampton D2015,Fig. 12 B,FV566 stainless steel,martensitic stainless steel,OLR_1.07,long_crack,1.07,10.41916,1.18328e-05,367.58,tempered_martensitic,,20,,measured,1.0178327072485425,-4.926912475941486,0,1,20.0,0.22360679774997896
Southampton D2015,Fig. 12 B,FV566 stainless steel,martensitic stainless steel,OLR_1.07,long_crack,1.07,10.4331,1.18675e-05,367.58,tempered_martensitic,,20,,measured,1.0184133700620317,-4.925640759609602,0,1,20.0,0.22360679774997896
Southampton D2015,Fig. 12 B,FV566 stainless steel,martensitic stainless steel,OLR_1.07,long_crack,1.07,10.4471,1.18977e-05,367.58,tempered_martensitic,,20,,measured,1.0189957518072037,-4.924536985989905,0,1,20.0,0.22360679774997896
Southampton D2015,Fig. 12 B,FV566 stainless steel,martensitic stainless steel,OLR_1.07,long_crack,1.07,10.46117,1.19351e-05,367.58,tempered_martensitic,,20,,measured,1.0195802596868855,-4.923173937841454,0,1,20.0,0.22360679774997896
Southampton D2015,Fig. 12 B,FV566 stainless steel,martensitic stainless steel,OLR_1.07,long_crack,1.07,10.47531,1.19954e-05,367.58,tempered_martensitic,,20,,measured,1.0201668840772133,-4.920985265420509,0,1,20.0,0.22360679774997896
Southampton D2015,Fig. 12 B,FV566 stainless steel,martensitic stainless steel,OLR_1.07,long_crack,1.07,10.48954,1.20738e-05,367.58,tempered_martensitic,,20,,measured,1.0207564434040433,-4.918156022421239,0,1,20.0,0.22360679774997896
Southampton D2015,Fig. 12 B,FV566 stainless steel,martensitic stainless steel,OLR_1.07,long_crack,1.07,10.5039,1.22277e-05,367.58,tempered_martensitic,,20,,measured,1.0213505784988905,-4.912655224995248,0,1,20.0,0.22360679774997896
Southampton D2015,Fig. 12 B,FV566 stainless steel,martensitic stainless steel,OLR_1.07,long_crack,1.07,10.51848,1.23642e-05,367.58,tempered_martensitic,,20,,measured,1.0219529855109792,-4.9078339785202605,0,1,20.0,0.22360679774997896
Southampton D2015,Fig. 12 B,FV566 stainless steel,martensitic stainless steel,OLR_1.07,long_crack,1.07,10.53324,1.25515e-05,367.58,tempered_martensitic,,20,,measured,1.0225619797027388,-4.901304369577749,0,1,20.0,0.22360679774997896
Southampton D2015,Fig. 12 B,FV566 stainless steel,martensitic stainless steel,OLR_1.07,long_crack,1.07,10.54827,1.27546e-05,367.58,tempered_martensitic,,20,,measured,1.0231812377320697,-4.894333156851662,0,1,20.0,0.22360679774997896
Southampton D2015,Fig. 12 B,FV566 stainless steel,martensitic stainless steel,OLR_1.07,long_crack,1.07,10.56356,1.2959e-05,367.58,tempered_martensitic,,20,,measured,1.0238103034065569,-4.88742851013502,0,1,20.0,0.22360679774997896
Southampton D2015,Fig. 12 B,FV566 stainless steel,martensitic stainless steel,OLR_1.07,long_crack,1.07,10.57914,1.31496e-05,367.58,tempered_martensitic,,20,,measured,1.0244503644444372,-4.881087457853684,0,1,20.0,0.22360679774997896
Southampton D2015,Fig. 12 B,FV566 stainless steel,martensitic stainless steel,OLR_1.07,long_crack,1.07,10.59498,1.3315e-05,367.58,tempered_martensitic,,20,,measured,1.0251001412357859,-4.87565882922504,0,1,20.0,0.22360679774997896
Southampton D2015,Fig. 12 B,FV566 stainless steel,martensitic stainless steel,OLR_1.07,long_crack,1.07,10.61105,1.34521e-05,367.58,tempered_martensitic,,20,,measured,1.0257583609648102,-4.871209912894217,0,1,20.0,0.22360679774997896
Southampton D2015,Fig. 12 B,FV566 stainless steel,martensitic stainless steel,OLR_1.07,long_crack,1.07,10.62733,1.35558e-05,367.58,tempered_martensitic,,20,,measured,1.0264241665064924,-4.867874847295351,0,1,20.0,0.22360679774997896
Southampton D2015,Fig. 12 B,FV566 stainless steel,martensitic stainless steel,OLR_1.07,long_crack,1.07,10.64377,1.36402e-05,367.58,tempered_martensitic,,20,,measured,1.0270954813613071,-4.865179261771945,0,1,20.0,0.22360679774997896
Southampton D2015,Fig. 12 B,FV566 stainless steel,martensitic stainless steel,OLR_1.07,long_crack,1.07,10.66035,1.37044e-05,367.58,tempered_martensitic,,20,,measured,1.0277714636561595,-4.863139973797835,0,1,20.0,0.22360679774997896
Southampton D2015,Fig. 12 B,FV566 stainless steel,martensitic stainless steel,OLR_1.07,long_crack,1.07,10.67705,1.37612e-05,367.58,tempered_martensitic,,20,,measured,1.028451276503901,-4.861343693233146,0,1,20.0,0.22360679774997896
Southampton D2015,Fig. 12 B,FV566 stainless steel,martensitic stainless steel,OLR_1.07,long_crack,1.07,10.69386,1.38232e-05,367.58,tempered_martensitic,,20,,measured,1.0291344941812417,-4.859391408374949,0,1,20.0,0.22360679774997896
Southampton D2015,Fig. 12 B,FV566 stainless steel,martensitic stainless steel,OLR_1.07,long_crack,1.07,10.71078,1.38988e-05,367.58,tempered_martensitic,,20,,measured,1.0298210989701433,-4.8570226944132004,0,1,20.0,0.22360679774997896
Southampton D2015,Fig. 12 B,FV566 stainless steel,martensitic stainless steel,OLR_1.07,long_crack,1.07,10.72783,1.39968e-05,367.58,tempered_martensitic,,20,,measured,1.030511882792191,-4.853971242978476,0,1,20.0,0.22360679774997896
Southampton D2015,Fig. 12 B,FV566 stainless steel,martensitic stainless steel,OLR_1.07,long_crack,1.07,10.74505,1.41124e-05,367.58,tempered_martensitic,,20,,measured,1.0312084407370548,-4.850399122452418,0,1,20.0,0.22360679774997896
Southampton D2015,Fig. 12 B,FV566 stainless steel,martensitic stainless steel,OLR_1.07,long_crack,1.07,10.76244,1.42844e-05,367.58,tempered_martensitic,,20,,measured,1.0319107433010561,-4.845137996944639,0,1,20.0,0.22360679774997896
Southampton D2015,Fig. 12 B,FV566 stainless steel,martensitic stainless steel,OLR_1.07,long_crack,1.07,10.7801,1.44377e-05,367.58,tempered_martensitic,,20,,measured,1.032622789537803,-4.840501986604836,0,1,20.0,0.22360679774997896
Southampton D2015,Fig. 12 B,FV566 stainless steel,martensitic stainless steel,OLR_1.07,long_crack,1.07,10.79798,1.46135e-05,367.58,tempered_martensitic,,20,,measured,1.0333425187364755,-4.835245756095478,0,1,20.0,0.22360679774997896
Southampton D2015,Fig. 12 B,FV566 stainless steel,martensitic stainless steel,OLR_1.07,long_crack,1.07,10.81613,1.48199e-05,367.58,tempered_martensitic,,20,,measured,1.0340718984517911,-4.829154726828668,0,1,20.0,0.22360679774997896
Southampton D2015,Fig. 12 B,FV566 stainless steel,martensitic stainless steel,OLR_1.07,long_crack,1.07,10.83459,1.50284e-05,367.58,tempered_martensitic,,20,,measured,1.0348124814974053,-4.823087254154243,0,1,20.0,0.22360679774997896
Southampton D2015,Fig. 12 B,FV566 stainless steel,martensitic stainless steel,OLR_1.07,long_crack,1.07,10.85335,1.52315e-05,367.58,tempered_martensitic,,20,,measured,1.0355638084111198,-4.817257325183671,0,1,20.0,0.22360679774997896
Southampton D2015,Fig. 12 B,FV566 stainless steel,martensitic stainless steel,OLR_1.07,long_crack,1.07,10.87241,1.54312e-05,367.58,tempered_martensitic,,20,,measured,1.0363258213348308,-4.81160029991779,0,1,20.0,0.22360679774997896
Southampton D2015,Fig. 12 B,FV566 stainless steel,martensitic stainless steel,OLR_1.07,long_crack,1.07,10.89177,1.56372e-05,367.58,tempered_martensitic,,20,,measured,1.037098461828275,-4.805841009167067,0,1,20.0,0.22360679774997896
Southampton D2015,Fig. 12 B,FV566 stainless steel,martensitic stainless steel,OLR_1.07,long_crack,1.07,10.91145,1.58553e-05,367.58,tempered_martensitic,,20,,measured,1.0378824669178879,-4.799825536222073,0,1,20.0,0.22360679774997896
Southampton D2015,Fig. 12 B,FV566 stainless steel,martensitic stainless steel,OLR_1.07,long_crack,1.07,10.95151,1.60491e-05,367.58,tempered_martensitic,,20,,measured,1.0394740040579296,-4.79454931690353,0,1,20.0,0.22360679774997896
Southampton D2015,Fig. 12 B,FV566 stainless steel,martensitic stainless steel,OLR_1.07,long_crack,1.07,10.97187,1.61495e-05,367.58,tempered_martensitic,,20,,measured,1.0402806532327908,-4.791840919190614,0,1,20.0,0.22360679774997896
Southampton D2015,Fig. 12 B,FV566 stainless steel,martensitic stainless steel,OLR_1.07,long_crack,1.07,10.99241,1.62423e-05,367.58,tempered_martensitic,,20,,measured,1.0410929185343292,-4.7893524722265095,0,1,20.0,0.22360679774997896
Southampton D2015,Fig. 12 B,FV566 stainless steel,martensitic stainless steel,OLR_1.07,long_crack,1.07,11.01313,1.63341e-05,367.58,tempered_martensitic,,20,,measured,1.0419107657059363,-4.786904789918371,0,1,20.0,0.22360679774997896
Southampton D2015,Fig. 12 B,FV566 stainless steel,martensitic stainless steel,OLR_1.07,long_crack,1.07,11.03403,1.6425e-05,367.58,tempered_martensitic,,20,,measured,1.042734160409898,-4.784494621768181,0,1,20.0,0.22360679774997896
Southampton D2015,Fig. 12 B,FV566 stainless steel,martensitic stainless steel,OLR_1.07,long_crack,1.07,11.0551,1.65226e-05,367.58,tempered_martensitic,,20,,measured,1.0435626753861724,-4.781921610962041,0,1,20.0,0.22360679774997896
Southampton D2015,Fig. 12 B,FV566 stainless steel,martensitic stainless steel,OLR_1.07,long_crack,1.07,11.07636,1.66368e-05,367.58,tempered_martensitic,,20,,measured,1.0443970625911159,-4.778930204246515,0,1,20.0,0.22360679774997896
Southampton D2015,Fig. 12 B,FV566 stainless steel,martensitic stainless steel,OLR_1.07,long_crack,1.07,11.09783,1.67625e-05,367.58,tempered_martensitic,,20,,measured,1.0452380678716056,-4.7756612091403445,0,1,20.0,0.22360679774997896
Southampton D2015,Fig. 12 B,FV566 stainless steel,martensitic stainless steel,OLR_1.07,long_crack,1.07,11.11952,1.69289e-05,367.58,tempered_martensitic,,20,,measured,1.0460860403170271,-4.771371260405562,0,1,20.0,0.22360679774997896
Southampton D2015,Fig. 12 B,FV566 stainless steel,martensitic stainless steel,OLR_1.07,long_crack,1.07,11.14149,1.71786e-05,367.58,tempered_martensitic,,20,,measured,1.0469432748149485,-4.765012232649684,0,1,20.0,0.22360679774997896
Southampton D2015,Fig. 12 B,FV566 stainless steel,martensitic stainless steel,OLR_1.07,long_crack,1.07,11.16385,1.74064e-05,367.58,tempered_martensitic,,20,,measured,1.0478139925774381,-4.75929104058867,0,1,20.0,0.22360679774997896
Southampton D2015,Fig. 12 B,FV566 stainless steel,martensitic stainless steel,OLR_1.07,long_crack,1.07,11.18658,1.7593e-05,367.58,tempered_martensitic,,20,,measured,1.0486973328064073,-4.754660097304676,0,1,20.0,0.22360679774997896
Southampton D2015,Fig. 12 B,FV566 stainless steel,martensitic stainless steel,OLR_1.07,long_crack,1.07,11.20962,1.77732e-05,367.58,tempered_martensitic,,20,,measured,1.0495908904986004,-4.750234372013182,0,1,20.0,0.22360679774997896
Southampton D2015,Fig. 12 B,FV566 stainless steel,martensitic stainless steel,OLR_1.07,long_crack,1.07,11.23297,1.79437e-05,367.58,tempered_martensitic,,20,,measured,1.0504945990109935,-4.7460880003164005,0,1,20.0,0.22360679774997896
Southampton D2015,Fig. 12 B,FV566 stainless steel,martensitic stainless steel,OLR_1.07,long_crack,1.07,11.25662,1.80955e-05,367.58,tempered_martensitic,,20,,measured,1.0514080054611001,-4.742429412321413,0,1,20.0,0.22360679774997896
Southampton D2015,Fig. 12 B,FV566 stainless steel,martensitic stainless steel,OLR_1.07,long_crack,1.07,11.28055,1.82192e-05,367.58,tempered_martensitic,,20,,measured,1.0523302748372096,-4.739470696694157,0,1,20.0,0.22360679774997896
Southampton D2015,Fig. 12 B,FV566 stainless steel,martensitic stainless steel,OLR_1.07,long_crack,1.07,11.30471,1.83196e-05,367.58,tempered_martensitic,,20,,measured,1.053259425857391,-4.737084013183958,0,1,20.0,0.22360679774997896
Southampton D2015,Fig. 12 B,FV566 stainless steel,martensitic stainless steel,OLR_1.07,long_crack,1.07,11.32909,1.84034e-05,367.58,tempered_martensitic,,20,,measured,1.0541950269110154,-4.73510193433665,0,1,20.0,0.22360679774997896
Southampton D2015,Fig. 12 B,FV566 stainless steel,martensitic stainless steel,OLR_1.07,long_crack,1.07,11.35366,1.84837e-05,367.58,tempered_martensitic,,20,,measured,1.0551358845754288,-4.733211088919935,0,1,20.0,0.22360679774997896
Southampton D2015,Fig. 12 B,FV566 stainless steel,martensitic stainless steel,OLR_1.07,long_crack,1.07,11.37842,1.85693e-05,367.58,tempered_martensitic,,20,,measured,1.0560819603964142,-4.731204467389313,0,1,20.0,0.22360679774997896
Southampton D2015,Fig. 12 B,FV566 stainless steel,martensitic stainless steel,OLR_1.07,long_crack,1.07,11.40337,1.8669e-05,367.58,tempered_martensitic,,20,,measured,1.0570332159084346,-4.728878944295867,0,1,20.0,0.22360679774997896
Southampton D2015,Fig. 12 B,FV566 stainless steel,martensitic stainless steel,OLR_1.07,long_crack,1.07,11.42854,1.87933e-05,367.58,tempered_martensitic,,20,,measured,1.0579907526662193,-4.725996953483595,0,1,20.0,0.22360679774997896
Southampton D2015,Fig. 12 B,FV566 stainless steel,martensitic stainless steel,OLR_1.07,long_crack,1.07,11.45396,1.89386e-05,367.58,tempered_martensitic,,20,,measured,1.0589556621185354,-4.722652128540094,0,1,20.0,0.22360679774997896
Southampton D2015,Fig. 12 B,FV566 stainless steel,martensitic stainless steel,OLR_1.07,long_crack,1.07,11.47967,1.90993e-05,367.58,tempered_martensitic,,20,,measured,1.0599294038076916,-4.718982549595637,0,1,20.0,0.22360679774997896
Southampton D2015,Fig. 12 B,FV566 stainless steel,martensitic stainless steel,OLR_1.07,long_crack,1.07,11.50568,1.92704e-05,367.58,tempered_martensitic,,20,,measured,1.0609122911072806,-4.715109270503353,0,1,20.0,0.22360679774997896
Southampton D2015,Fig. 12 B,FV566 stainless steel,martensitic stainless steel,OLR_1.07,long_crack,1.07,11.53201,1.94503e-05,367.58,tempered_martensitic,,20,,measured,1.0619050103154535,-4.711073695760392,0,1,20.0,0.22360679774997896
Southampton D2015,Fig. 12 B,FV566 stainless steel,martensitic stainless steel,OLR_1.07,long_crack,1.07,11.55869,1.96372e-05,367.58,tempered_martensitic,,20,,measured,1.0629086162636128,-4.7069204366732835,0,1,20.0,0.22360679774997896
Southampton D2015,Fig. 12 B,FV566 stainless steel,martensitic stainless steel,OLR_1.07,long_crack,1.07,11.58571,1.98301e-05,367.58,tempered_martensitic,,20,,measured,1.0639226535453965,-4.702675095712061,0,1,20.0,0.22360679774997896
Southampton D2015,Fig. 12 B,FV566 stainless steel,martensitic stainless steel,OLR_1.07,long_crack,1.07,11.6131,2.00285e-05,367.58,tempered_martensitic,,20,,measured,1.0649481657493904,-4.698351575225472,0,1,20.0,0.22360679774997896
Southampton D2015,Fig. 12 B,FV566 stainless steel,martensitic stainless steel,OLR_1.07,long_crack,1.07,11.64085,2.02351e-05,367.58,tempered_martensitic,,20,,measured,1.065984693100111,-4.693894645023792,0,1,20.0,0.22360679774997896
Southampton D2015,Fig. 12 B,FV566 stainless steel,martensitic stainless steel,OLR_1.07,long_crack,1.07,11.669,2.0451e-05,367.58,tempered_martensitic,,20,,measured,1.0670336398422622,-4.689285451281881,0,1,20.0,0.22360679774997896
Southampton D2015,Fig. 12 B,FV566 stainless steel,martensitic stainless steel,OLR_1.07,long_crack,1.07,11.69756,2.07896e-05,367.58,tempered_martensitic,,20,,measured,1.0680952814856828,-4.682153866583103,0,1,20.0,0.22360679774997896
Southampton D2015,Fig. 12 B,FV566 stainless steel,martensitic stainless steel,OLR_1.07,long_crack,1.07,11.75593,2.11263e-05,367.58,tempered_martensitic,,20,,measured,1.0702569914270939,-4.6751765573862984,0,1,20.0,0.22360679774997896
Southampton D2015,Fig. 12 B,FV566 stainless steel,martensitic stainless steel,OLR_1.07,long_crack,1.07,11.78576,2.13419e-05,367.58,tempered_martensitic,,20,,measured,1.0713575930685735,-4.670766919364038,0,1,20.0,0.22360679774997896
Southampton D2015,Fig. 12 B,FV566 stainless steel,martensitic stainless steel,OLR_1.07,long_crack,1.07,11.81602,2.15456e-05,367.58,tempered_martensitic,,20,,measured,1.0724712173988733,-4.666641407212149,0,1,20.0,0.22360679774997896
Southampton D2015,Fig. 12 B,FV566 stainless steel,martensitic stainless steel,OLR_1.07,long_crack,1.07,11.84668,2.17412e-05,367.58,tempered_martensitic,,20,,measured,1.0735966575444853,-4.6627164888147865,0,1,20.0,0.22360679774997896
Southampton D2015,Fig. 12 B,FV566 stainless steel,martensitic stainless steel,OLR_1.07,long_crack,1.07,11.87774,2.19384e-05,367.58,tempered_martensitic,,20,,measured,1.074733814475172,-4.658795049346058,0,1,20.0,0.22360679774997896
Southampton D2015,Fig. 12 B,FV566 stainless steel,martensitic stainless steel,OLR_1.07,long_crack,1.07,11.90921,2.21504e-05,367.58,tempered_martensitic,,20,,measured,1.0758829534206438,-4.654618426721985,0,1,20.0,0.22360679774997896
Southampton D2015,Fig. 12 B,FV566 stainless steel,martensitic stainless steel,OLR_1.07,long_crack,1.07,11.94111,2.23799e-05,367.58,tempered_martensitic,,20,,measured,1.0770446990269074,-4.650141858359287,0,1,20.0,0.22360679774997896
Southampton D2015,Fig. 12 B,FV566 stainless steel,martensitic stainless steel,OLR_1.07,long_crack,1.07,11.97347,2.26453e-05,367.58,tempered_martensitic,,20,,measured,1.0782200303947962,-4.64502192150425,0,1,20.0,0.22360679774997896
Southampton D2015,Fig. 12 B,FV566 stainless steel,martensitic stainless steel,OLR_1.07,long_crack,1.07,12.00635,2.29529e-05,367.58,tempered_martensitic,,20,,measured,1.0794109994274101,-4.63916243542385,0,1,20.0,0.22360679774997896
Southampton D2015,Fig. 12 B,FV566 stainless steel,martensitic stainless steel,OLR_1.07,long_crack,1.07,12.03982,2.32803e-05,367.58,tempered_martensitic,,20,,measured,1.080619994098625,-4.633011427479834,0,1,20.0,0.22360679774997896
Southampton D2015,Fig. 12 B,FV566 stainless steel,martensitic stainless steel,OLR_1.07,long_crack,1.07,12.07391,2.36307e-05,367.58,tempered_martensitic,,20,,measured,1.081847934259789,-4.626523413296341,0,1,20.0,0.22360679774997896
Southampton D2015,Fig. 12 B,FV566 stainless steel,martensitic stainless steel,OLR_1.07,long_crack,1.07,12.10867,2.40175e-05,367.58,tempered_martensitic,,20,,measured,1.083096443441829,-4.6194722006263,0,1,20.0,0.22360679774997896
Southampton D2015,Fig. 12 B,FV566 stainless steel,martensitic stainless steel,OLR_1.07,long_crack,1.07,12.14415,2.44378e-05,367.58,tempered_martensitic,,20,,measured,1.084367122827588,-4.611937893800422,0,1,20.0,0.22360679774997896
Southampton D2015,Fig. 12 B,FV566 stainless steel,martensitic stainless steel,OLR_1.07,long_crack,1.07,12.18042,2.47465e-05,367.58,tempered_martensitic,,20,,measured,1.085662263710451,-4.606486216454603,0,1,20.0,0.22360679774997896
Southampton D2015,Fig. 12 B,FV566 stainless steel,martensitic stainless steel,OLR_1.07,long_crack,1.07,12.21731,2.50296e-05,367.58,tempered_martensitic,,20,,measured,1.0869755937330974,-4.601546090830484,0,1,20.0,0.22360679774997896
Southampton D2015,Fig. 12 B,FV566 stainless steel,martensitic stainless steel,OLR_1.07,long_crack,1.07,12.2548,2.5303e-05,367.58,tempered_martensitic,,20,,measured,1.0883062279010178,-4.596827984507748,0,1,20.0,0.22360679774997896
Southampton D2015,Fig. 12 B,FV566 stainless steel,martensitic stainless steel,OLR_1.07,long_crack,1.07,12.29287,2.55603e-05,367.58,tempered_martensitic,,20,,measured,1.0896532888792227,-4.592434053190478,0,1,20.0,0.22360679774997896
Southampton D2015,Fig. 12 B,FV566 stainless steel,martensitic stainless steel,OLR_1.07,long_crack,1.07,12.33152,2.58076e-05,367.58,tempered_martensitic,,20,,measured,1.0910166116262836,-4.5882523811678775,0,1,20.0,0.22360679774997896
Southampton D2015,Fig. 12 B,FV566 stainless steel,martensitic stainless steel,OLR_1.07,long_crack,1.07,12.37072,2.60633e-05,367.58,tempered_martensitic,,20,,measured,1.0923949771495047,-4.583970597024967,0,1,20.0,0.22360679774997896
Southampton D2015,Fig. 12 B,FV566 stainless steel,martensitic stainless steel,OLR_1.07,long_crack,1.07,12.41051,2.63517e-05,367.58,tempered_martensitic,,20,,measured,1.0937896288504403,-4.579191362356402,0,1,20.0,0.22360679774997896
Southampton D2015,Fig. 12 B,FV566 stainless steel,martensitic stainless steel,OLR_1.07,long_crack,1.07,12.45094,2.66872e-05,367.58,tempered_martensitic,,20,,measured,1.095202140299419,-4.573696989657201,0,1,20.0,0.22360679774997896
Southampton D2015,Fig. 12 B,FV566 stainless steel,martensitic stainless steel,OLR_1.07,long_crack,1.07,12.49209,2.72366e-05,367.58,tempered_martensitic,,20,,measured,1.09663510446967,-4.564847107236425,0,1,20.0,0.22360679774997896
Southampton D2015,Fig. 12 B,FV566 stainless steel,martensitic stainless steel,OLR_1.07,long_crack,1.07,12.57674,2.7994e-05,367.58,tempered_martensitic,,20,,measured,1.0995680828032908,-4.552935041733517,0,1,20.0,0.22360679774997896
Southampton D2015,Fig. 12 B,FV566 stainless steel,martensitic stainless steel,OLR_1.07,long_crack,1.07,12.62058,2.85389e-05,367.58,tempered_martensitic,,20,,measured,1.1010793141007766,-4.544562770294134,0,1,20.0,0.22360679774997896
Southampton D2015,Fig. 12 B,FV566 stainless steel,martensitic stainless steel,OLR_1.07,long_crack,1.07,12.66552,2.91203e-05,367.58,tempered_martensitic,,20,,measured,1.1026230250381013,-4.53580415519439,0,1,20.0,0.22360679774997896
Southampton D2015,Fig. 12 B,FV566 stainless steel,martensitic stainless steel,OLR_1.07,long_crack,1.07,12.71162,2.97257e-05,367.58,tempered_martensitic,,20,,measured,1.1042009016340444,-4.5268679095416395,0,1,20.0,0.22360679774997896
Southampton D2015,Fig. 12 B,FV566 stainless steel,martensitic stainless steel,OLR_1.07,long_crack,1.07,12.75895,3.03322e-05,367.58,tempered_martensitic,,20,,measured,1.105814935516087,-4.518096089088942,0,1,20.0,0.22360679774997896
Southampton D2015,Fig. 12 B,FV566 stainless steel,martensitic stainless steel,OLR_1.07,long_crack,1.07,12.80752,3.09701e-05,367.58,tempered_martensitic,,20,,measured,1.1074650427356014,-4.509057392338464,0,1,20.0,0.22360679774997896
Southampton D2015,Fig. 12 B,FV566 stainless steel,martensitic stainless steel,OLR_1.07,long_crack,1.07,12.85741,3.12423e-05,367.58,tempered_martensitic,,20,,measured,1.1091534930055584,-4.505257001666065,0,1,20.0,0.22360679774997896
Southampton D2015,Fig. 12 B,FV566 stainless steel,martensitic stainless steel,OLR_1.07,long_crack,1.07,12.90805,3.1915e-05,367.58,tempered_martensitic,,20,,measured,1.110860638997287,-4.496005151234176,0,1,20.0,0.22360679774997896
Southampton D2015,Fig. 12 B,FV566 stainless steel,martensitic stainless steel,OLR_1.07,long_crack,1.07,12.96009,3.22684e-05,367.58,tempered_martensitic,,20,,measured,1.1126080174580046,-4.491222568169013,0,1,20.0,0.22360679774997896
Southampton D2015,Fig. 12 B,FV566 stainless steel,martensitic stainless steel,OLR_1.07,long_crack,1.07,13.01303,3.26e-05,367.58,tempered_martensitic,,20,,measured,1.1143784310018197,-4.486782399932061,0,1,20.0,0.22360679774997896
Southampton D2015,Fig. 12 B,FV566 stainless steel,martensitic stainless steel,OLR_1.07,long_crack,1.07,13.06686,3.28928e-05,367.58,tempered_martensitic,,20,,measured,1.1161712380389592,-4.482899155620696,0,1,20.0,0.22360679774997896
Southampton D2015,Fig. 12 B,FV566 stainless steel,martensitic stainless steel,OLR_1.07,long_crack,1.07,13.12152,3.31649e-05,367.58,tempered_martensitic,,20,,measured,1.1179841467299119,-4.479321307863982,0,1,20.0,0.22360679774997896
Southampton D2015,Fig. 12 B,FV566 stainless steel,martensitic stainless steel,OLR_1.07,long_crack,1.07,13.17699,3.34282e-05,367.58,tempered_martensitic,,20,,measured,1.1198162163518424,-4.475887008125166,0,1,20.0,0.22360679774997896
Southampton D2015,Fig. 12 B,FV566 stainless steel,martensitic stainless steel,OLR_1.07,long_crack,1.07,13.23326,3.37109e-05,367.58,tempered_martensitic,,20,,measured,1.1216668453671113,-4.472229652705487,0,1,20.0,0.22360679774997896
Southampton D2015,Fig. 12 B,FV566 stainless steel,martensitic stainless steel,OLR_1.07,long_crack,1.07,13.2904,3.40354e-05,367.58,tempered_martensitic,,20,,measured,1.1235380520622618,-4.468069140996743,0,1,20.0,0.22360679774997896
Southampton D2015,Fig. 12 B,FV566 stainless steel,martensitic stainless steel,OLR_1.07,long_crack,1.07,13.34846,3.44211e-05,367.58,tempered_martensitic,,20,,measured,1.125431164421129,-4.463175254976016,0,1,20.0,0.22360679774997896
Southampton D2015,Fig. 12 B,FV566 stainless steel,martensitic stainless steel,OLR_1.07,long_crack,1.07,13.40759,3.48947e-05,367.58,tempered_martensitic,,20,,measured,1.127350720896876,-4.457240531079425,0,1,20.0,0.22360679774997896
Southampton D2015,Fig. 12 B,FV566 stainless steel,martensitic stainless steel,OLR_1.07,long_crack,1.07,13.46794,3.54373e-05,367.58,tempered_martensitic,,20,,measured,1.1293011729278897,-4.45053937481463,0,1,20.0,0.22360679774997896
Southampton D2015,Fig. 12 B,FV566 stainless steel,martensitic stainless steel,OLR_1.07,long_crack,1.07,13.52967,3.61156e-05,367.58,tempered_martensitic,,20,,measured,1.1312872039201043,-4.442305165670792,0,1,20.0,0.22360679774997896
Southampton D2015,Fig. 12 B,FV566 stainless steel,martensitic stainless steel,OLR_1.07,long_crack,1.07,13.59302,3.68633e-05,367.58,tempered_martensitic,,20,,measured,1.1333159558956296,-4.433405789365462,0,1,20.0,0.22360679774997896
Southampton D2015,Fig. 12 B,FV566 stainless steel,martensitic stainless steel,OLR_1.07,long_crack,1.07,13.65817,3.77047e-05,367.58,tempered_martensitic,,20,,measured,1.1353925139763568,-4.423604510355482,0,1,20.0,0.22360679774997896
Southampton D2015,Fig. 12 B,FV566 stainless steel,martensitic stainless steel,OLR_1.07,long_crack,1.07,13.7253,3.90901e-05,367.58,tempered_martensitic,,20,,measured,1.1375218457939456,-4.407933218557453,0,1,20.0,0.22360679774997896
Southampton D2015,Fig. 12 B,FV566 stainless steel,martensitic stainless steel,OLR_1.07,long_crack,1.07,13.86615,4.05581e-05,367.58,tempered_martensitic,,20,,measured,1.1419558939602525,-4.391922398320755,0,1,20.0,0.22360679774997896
Southampton D2015,Fig. 12 B,FV566 stainless steel,martensitic stainless steel,OLR_1.07,long_crack,1.07,13.9401,4.15608e-05,367.58,tempered_martensitic,,20,,measured,1.14426588920621,-4.381316101340038,0,1,20.0,0.22360679774997896
Southampton D2015,Fig. 12 B,FV566 stainless steel,martensitic stainless steel,OLR_1.07,long_crack,1.07,14.01653,4.25708e-05,367.58,tempered_martensitic,,20,,measured,1.1466405108933253,-4.370888188387088,0,1,20.0,0.22360679774997896
Southampton D2015,Fig. 12 B,FV566 stainless steel,martensitic stainless steel,OLR_1.07,long_crack,1.07,14.09548,4.3497e-05,367.58,tempered_martensitic,,20,,measured,1.1490798696933862,-4.361540695421795,0,1,20.0,0.22360679774997896
