Repository: sumantballi/microstructure-informed-fatigue-crack-growth

# Microstructure-Informed Fatigue Crack-Growth Prediction in Stainless Steel

## Project Summary

This project develops a microstructure-informed framework for fatigue crack-growth prediction in austenitic stainless steel. Open/literature fatigue crack-growth datasets are combined with fracture-mechanics descriptors, microstructure-sensitive features, and machine-learning models to predict crack-growth rates.

## Data sources

### 1. Open measured fatigue-crack-growth data

The primary measured data comes from the University of Southampton dataset:

> Cunningham et al., Dataset for *Fatigue crack initiation and growth behaviour in a notch with periodic overloads in the low cycle fatigue regi

File: data/Processed/literature_open_crack_growth_dataset.csv (part 2 of 10)
source_dataset,source_sheet,alloy,material_class,condition,loading_protocol,overload_ratio,delta_k_mpa_sqrt_m,dadn_mm_per_cycle,hardness_hv,microstructure_family,grain_size_um,temperature_C,stress_ratio_R,data_type,log_delta_k,log_dadn,is_austenitic,is_measured,grain_size_um_filled,inv_sqrt_grain_size
Southampton D2015,Fig. 12 B,FV566 stainless steel,martensitic stainless steel,OLR_1.07,long_crack,1.07,14.17688,4.44908e-05,367.58,tempered_martensitic,,20,,measured,1.1515806632959626,-4.351729785026021,0,1,20.0,0.22360679774997896
Southampton D2015,Fig. 12 B,FV566 stainless steel,martensitic stainless steel,OLR_1.07,long_crack,1.07,14.26089,4.54373e-05,367.58,tempered_martensitic,,20,,measured,1.1541466300058552,-4.342587483413669,0,1,20.0,0.22360679774997896
Southampton D2015,Fig. 12 B,FV566 stainless steel,martensitic stainless steel,OLR_1.07,long_crack,1.07,14.3475,4.63804e-05,367.58,tempered_martensitic,,20,,measured,1.156776233418996,-4.333665510181782,0,1,20.0,0.22360679774997896
Southampton D2015,Fig. 12 B,FV566 stainless steel,martensitic stainless steel,OLR_1.07,long_crack,1.07,14.43675,4.7314e-05,367.58,tempered_martensitic,,20,,measured,1.159469435897899,-4.3250103344605515,0,1,20.0,0.22360679774997896
Southampton D2015,Fig. 12 B,FV566 stainless steel,martensitic stainless steel,OLR_1.07,long_crack,1.07,14.5287,4.8241e-05,367.58,tempered_martensitic,,20,,measured,1.162226756205481,-4.3165836981734484,0,1,20.0,0.22360679774997896
Southampton D2015,Fig. 12 B,FV566 stainless steel,martensitic stainless steel,OLR_1.07,long_crack,1.07,14.6234,4.9184e-05,367.58,tempered_martensitic,,20,,measured,1.165048359596347,-4.308176154180349,0,1,20.0,0.22360679774997896
Southampton D2015,Fig. 12 B,FV566 stainless steel,martensitic stainless steel,OLR_1.07,long_crack,1.07,14.72095,5.01727e-05,367.58,tempered_martensitic,,20,,measured,1.1679358376132216,-4.299532527165402,0,1,20.0,0.22360679774997896
Southampton D2015,Fig. 12 B,FV566 stainless steel,martensitic stainless steel,OLR_1.07,long_crack,1.07,14.82151,5.12263e-05,367.58,tempered_martensitic,,20,,measured,1.1708924513667378,-4.290507011439944,0,1,20.0,0.22360679774997896
Southampton D2015,Fig. 12 B,FV566 stainless steel,martensitic stainless steel,OLR_1.07,long_crack,1.07,14.9253,5.23592e-05,367.58,tempered_martensitic,,20,,measured,1.1739230692509985,-4.281006997687358,0,1,20.0,0.22360679774997896
Southampton D2015,Fig. 12 B,FV566 stainless steel,martensitic stainless steel,OLR_1.07,long_crack,1.07,15.03257,5.35793e-05,367.58,tempered_martensitic,,20,,measured,1.1770332348387043,-4.271002964638284,0,1,20.0,0.22360679774997896
Southampton D2015,Fig. 12 B,FV566 stainless steel,martensitic stainless steel,OLR_1.07,long_crack,1.07,15.14361,5.49024e-05,367.58,tempered_martensitic,,20,,measured,1.1802294165243539,-4.260408670413759,0,1,20.0,0.22360679774997896
Southampton D2015,Fig. 12 B,FV566 stainless steel,martensitic stainless steel,OLR_1.07,long_crack,1.07,15.25872,5.63556e-05,367.58,tempered_martensitic,,20,,measured,1.1835181037202838,-4.249062922062249,0,1,20.0,0.22360679774997896
Southampton D2015,Fig. 12 B,FV566 stainless steel,martensitic stainless steel,OLR_1.07,long_crack,1.07,15.37833,5.79631e-05,367.58,tempered_martensitic,,20,,measured,1.1869091760919683,-4.236848395511227,0,1,20.0,0.22360679774997896
Southampton D2015,Fig. 12 B,FV566 stainless steel,martensitic stainless steel,OLR_1.07,long_crack,1.07,15.50289,5.97369e-05,367.58,tempered_martensitic,,20,,measured,1.1904126655289047,-4.22375731852175,0,1,20.0,0.22360679774997896
Southampton D2015,Fig. 12 B,FV566 stainless steel,martensitic stainless steel,OLR_1.07,long_crack,1.07,15.63294,6.16742e-05,367.58,tempered_martensitic,,20,,measured,1.194040661045835,-4.2098964752040775,0,1,20.0,0.22360679774997896
Southampton D2015,Fig. 12 B,FV566 stainless steel,martensitic stainless steel,OLR_1.07,long_crack,1.07,15.76903,6.37692e-05,367.58,tempered_martensitic,,20,,measured,1.1978049794034855,-4.195389031307631,0,1,20.0,0.22360679774997896
Southampton D2015,Fig. 12 B,FV566 stainless steel,martensitic stainless steel,OLR_1.07,long_crack,1.07,15.91172,6.60381e-05,367.58,tempered_martensitic,,20,,measured,1.2017171278636862,-4.180205430433259,0,1,20.0,0.22360679774997896
Southampton D2015,Fig. 12 B,FV566 stainless steel,martensitic stainless steel,OLR_1.07,long_crack,1.07,16.06165,6.84795e-05,367.58,tempered_martensitic,,20,,measured,1.205790157946818,-4.164439419301021,0,1,20.0,0.22360679774997896
Southampton D2015,Fig. 12 B,FV566 stainless steel,martensitic stainless steel,OLR_1.07,long_crack,1.07,16.2195,7.10896e-05,367.58,tempered_martensitic,,20,,measured,1.210037462046042,-4.148193929410551,0,1,20.0,0.22360679774997896
Southampton D2015,Fig. 12 B,FV566 stainless steel,martensitic stainless steel,OLR_1.07,long_crack,1.07,16.38598,7.38621e-05,367.58,tempered_martensitic,,20,,measured,1.2144724204431292,-4.131578348926484,0,1,20.0,0.22360679774997896
Southampton D2015,Fig. 12 B,FV566 stainless steel,martensitic stainless steel,OLR_1.07,long_crack,1.07,16.56185,7.68262e-05,367.58,tempered_martensitic,,20,,measured,1.21910884693657,-4.114490647481501,0,1,20.0,0.22360679774997896
Southampton D2015,Fig. 12 B,FV566 stainless steel,martensitic stainless steel,OLR_1.07,long_crack,1.07,16.74799,8.00219e-05,367.58,tempered_martensitic,,20,,measured,1.2239626929078653,-4.096791141163477,0,1,20.0,0.22360679774997896
Southampton D2015,Fig. 12 B,FV566 stainless steel,martensitic stainless steel,OLR_1.07,long_crack,1.07,16.94543,8.35249e-05,367.58,tempered_martensitic,,20,,measured,1.2290525937846568,-4.078184035647618,0,1,20.0,0.22360679774997896
Southampton D2015,Fig. 12 B,FV566 stainless steel,martensitic stainless steel,OLR_1.11,long_crack,1.11,11.86317,1.12918e-05,367.58,tempered_martensitic,,20,,measured,1.0742007539146672,-4.9472368226669525,0,1,20.0,0.22360679774997896
Southampton D2015,Fig. 12 B,FV566 stainless steel,martensitic stainless steel,OLR_1.11,long_crack,1.11,11.88888,1.17839e-05,367.58,tempered_martensitic,,20,,measured,1.0751409435396087,-4.9287109516400065,0,1,20.0,0.22360679774997896
Southampton D2015,Fig. 12 B,FV566 stainless steel,martensitic stainless steel,OLR_1.11,long_crack,1.11,11.9158,1.22925e-05,367.58,tempered_martensitic,,20,,measured,1.0761232052156047,-4.9103597830378005,0,1,20.0,0.22360679774997896
Southampton D2015,Fig. 12 B,FV566 stainless steel,martensitic stainless steel,OLR_1.11,long_crack,1.11,11.94398,1.27943e-05,367.58,tempered_martensitic,,20,,measured,1.0771490674985404,-4.8929834701873895,0,1,20.0,0.22360679774997896
Southampton D2015,Fig. 12 B,FV566 stainless steel,martensitic stainless steel,OLR_1.11,long_crack,1.11,11.97341,1.32584e-05,367.58,tempered_martensitic,,20,,measured,1.0782178541055332,-4.877508882650496,0,1,20.0,0.22360679774997896
Southampton D2015,Fig. 12 B,FV566 stainless steel,martensitic stainless steel,OLR_1.11,long_crack,1.11,12.00402,1.36702e-05,367.58,tempered_martensitic,,20,,measured,1.0793267103351545,-4.864225131499406,0,1,20.0,0.22360679774997896
Southampton D2015,Fig. 12 B,FV566 stainless steel,martensitic stainless steel,OLR_1.11,long_crack,1.11,12.0357,1.40653e-05,367.58,tempered_martensitic,,20,,measured,1.080471354045749,-4.851851000295432,0,1,20.0,0.22360679774997896
Southampton D2015,Fig. 12 B,FV566 stainless steel,martensitic stainless steel,OLR_1.11,long_crack,1.11,12.06843,1.45251e-05,367.58,tempered_martensitic,,20,,measured,1.0816507757571996,-4.8378808689687025,0,1,20.0,0.22360679774997896
Southampton D2015,Fig. 12 B,FV566 stainless steel,martensitic stainless steel,OLR_1.11,long_crack,1.11,12.10236,1.46717e-05,367.58,tempered_martensitic,,20,,measured,1.0828700674270244,-4.833519561831947,0,1,20.0,0.22360679774997896
Southampton D2015,Fig. 12 B,FV566 stainless steel,martensitic stainless steel,OLR_1.11,long_crack,1.11,12.13677,1.46753e-05,367.58,tempered_martensitic,,20,,measured,1.0841031218444999,-4.833413011919336,0,1,20.0,0.22360679774997896
Southampton D2015,Fig. 12 B,FV566 stainless steel,martensitic stainless steel,OLR_1.11,long_crack,1.11,12.17134,1.47859e-05,367.58,tempered_martensitic,,20,,measured,1.0853383943820385,-4.830152235349042,0,1,20.0,0.22360679774997896
Southampton D2015,Fig. 12 B,FV566 stainless steel,martensitic stainless steel,OLR_1.11,long_crack,1.11,12.20631,1.5047e-05,367.58,tempered_martensitic,,20,,measured,1.0865843954075463,-4.822550079028175,0,1,20.0,0.22360679774997896
Southampton D2015,Fig. 12 B,FV566 stainless steel,martensitic stainless steel,OLR_1.11,long_crack,1.11,12.24205,1.53373e-05,367.58,tempered_martensitic,,20,,measured,1.0878541489484774,-4.8142510874735915,0,1,20.0,0.22360679774997896
Southampton D2015,Fig. 12 B,FV566 stainless steel,martensitic stainless steel,OLR_1.11,long_crack,1.11,12.27864,1.55935e-05,367.58,tempered_martensitic,,20,,measured,1.0891502663813475,-4.8070563953893135,0,1,20.0,0.22360679774997896
Southampton D2015,Fig. 12 B,FV566 stainless steel,martensitic stainless steel,OLR_1.11,long_crack,1.11,12.316,1.58346e-05,367.58,tempered_martensitic,,20,,measured,1.0904696802311604,-4.800392902925912,0,1,20.0,0.22360679774997896
Southampton D2015,Fig. 12 B,FV566 stainless steel,martensitic stainless steel,OLR_1.11,long_crack,1.11,12.35411,1.61312e-05,367.58,tempered_martensitic,,20,,measured,1.0918114639419638,-4.792333324241944,0,1,20.0,0.22360679774997896
Southampton D2015,Fig. 12 B,FV566 stainless steel,martensitic stainless steel,OLR_1.11,long_crack,1.11,12.39312,1.64104e-05,367.58,tempered_martensitic,,20,,measured,1.0931806548996308,-4.7848808329825205,0,1,20.0,0.22360679774997896
Southampton D2015,Fig. 12 B,FV566 stainless steel,martensitic stainless steel,OLR_1.11,long_crack,1.11,12.43298,1.6552e-05,367.58,tempered_martensitic,,20,,measured,1.0945752350329356,-4.7811495223423215,0,1,20.0,0.22360679774997896
Southampton D2015,Fig. 12 B,FV566 stainless steel,martensitic stainless steel,OLR_1.11,long_crack,1.11,12.47339,1.66535e-05,367.58,tempered_martensitic,,20,,measured,1.0959845014505878,-4.7784944786173575,0,1,20.0,0.22360679774997896
Southampton D2015,Fig. 12 B,FV566 stainless steel,martensitic stainless steel,OLR_1.11,long_crack,1.11,12.51423,1.67901e-05,367.58,tempered_martensitic,,20,,measured,1.0974041326466895,-4.774946717243794,0,1,20.0,0.22360679774997896
Southampton D2015,Fig. 12 B,FV566 stainless steel,martensitic stainless steel,OLR_1.11,long_crack,1.11,12.55561,1.69547e-05,367.58,tempered_martensitic,,20,,measured,1.0988378172638713,-4.7707098903151035,0,1,20.0,0.22360679774997896
Southampton D2015,Fig. 12 B,FV566 stainless steel,martensitic stainless steel,OLR_1.11,long_crack,1.11,12.5976,1.71055e-05,367.58,tempered_martensitic,,20,,measured,1.1002878144797466,-4.766864226707374,0,1,20.0,0.22360679774997896
Southampton D2015,Fig. 12 B,FV566 stainless steel,martensitic stainless steel,OLR_1.11,long_crack,1.11,12.64017,1.73009e-05,367.58,tempered_martensitic,,20,,measured,1.1017529148929994,-4.761931304104323,0,1,20.0,0.22360679774997896
Southampton D2015,Fig. 12 B,FV566 stainless steel,martensitic stainless steel,OLR_1.11,long_crack,1.11,12.68345,1.76076e-05,367.58,tempered_martensitic,,20,,measured,1.1032374011929627,-4.75429983641143,0,1,20.0,0.22360679774997896
Southampton D2015,Fig. 12 B,FV566 stainless steel,martensitic stainless steel,OLR_1.11,long_crack,1.11,12.72772,1.78755e-05,367.58,tempered_martensitic,,20,,measured,1.1047506126007733,-4.747741801599386,0,1,20.0,0.22360679774997896
Southampton D2015,Fig. 12 B,FV566 stainless steel,martensitic stainless steel,OLR_1.11,long_crack,1.11,12.7729,1.79585e-05,367.58,tempered_martensitic,,20,,measured,1.1062895120646266,-4.745729940994339,0,1,20.0,0.22360679774997896
Southampton D2015,Fig. 12 B,FV566 stainless steel,martensitic stainless steel,OLR_1.11,long_crack,1.11,12.81852,1.79445e-05,367.58,tempered_martensitic,,20,,measured,1.1078378853280855,-4.746068638209325,0,1,20.0,0.22360679774997896
Southampton D2015,Fig. 12 B,FV566 stainless steel,martensitic stainless steel,OLR_1.11,long_crack,1.11,12.86436,1.80309e-05,367.58,tempered_martensitic,,20,,measured,1.1093881849978033,-4.743982595225536,0,1,20.0,0.22360679774997896
Southampton D2015,Fig. 12 B,FV566 stainless steel,martensitic stainless steel,OLR_1.11,long_crack,1.11,12.91065,1.82711e-05,367.58,tempered_martensitic,,20,,measured,1.1109481078207961,-4.738235305436227,0,1,20.0,0.22360679774997896
Southampton D2015,Fig. 12 B,FV566 stainless steel,martensitic stainless steel,OLR_1.11,long_crack,1.11,12.95782,1.86082e-05,367.58,tempered_martensitic,,20,,measured,1.112531942768615,-4.730295634815239,0,1,20.0,0.22360679774997896
Southampton D2015,Fig. 12 B,FV566 stainless steel,martensitic stainless steel,OLR_1.11,long_crack,1.11,13.00612,1.90092e-05,367.58,tempered_martensitic,,20,,measured,1.11414775667614,-4.72103615998339,0,1,20.0,0.22360679774997896
Southampton D2015,Fig. 12 B,FV566 stainless steel,martensitic stainless steel,OLR_1.11,long_crack,1.11,13.05574,1.93258e-05,367.58,tempered_martensitic,,20,,measured,1.1158014926896855,-4.7138625192262325,0,1,20.0,0.22360679774997896
Southampton D2015,Fig. 12 B,FV566 stainless steel,martensitic stainless steel,OLR_1.11,long_crack,1.11,13.10648,1.94551e-05,367.58,tempered_martensitic,,20,,measured,1.1174860691240125,-4.710966532563319,0,1,20.0,0.22360679774997896
Southampton D2015,Fig. 12 B,FV566 stainless steel,martensitic stainless steel,OLR_1.11,long_crack,1.11,13.15785,1.95059e-05,367.58,tempered_martensitic,,20,,measured,1.11918493111546,-4.709834006592059,0,1,20.0,0.22360679774997896
Southampton D2015,Fig. 12 B,FV566 stainless steel,martensitic stainless steel,OLR_1.11,long_crack,1.11,13.20965,1.97392e-05,367.58,tempered_martensitic,,20,,measured,1.1208913107952714,-4.704670452609946,0,1,20.0,0.22360679774997896
Southampton D2015,Fig. 12 B,FV566 stainless steel,martensitic stainless steel,OLR_1.11,long_crack,1.11,13.26239,2.02301e-05,367.58,tempered_martensitic,,20,,measured,1.1226217948290107,-4.694001970450112,0,1,20.0,0.22360679774997896
Southampton D2015,Fig. 12 B,FV566 stainless steel,martensitic stainless steel,OLR_1.11,long_crack,1.11,13.31676,2.09267e-05,367.58,tempered_martensitic,,20,,measured,1.124398572785887,-4.679299251584157,0,1,20.0,0.22360679774997896
Southampton D2015,Fig. 12 B,FV566 stainless steel,martensitic stainless steel,OLR_1.11,long_crack,1.11,13.37336,2.15656e-05,367.58,tempered_martensitic,,20,,measured,1.1262405356188454,-4.666238454371069,0,1,20.0,0.22360679774997896
Southampton D2015,Fig. 12 B,FV566 stainless steel,martensitic stainless steel,OLR_1.11,long_crack,1.11,13.43207,2.19834e-05,367.58,tempered_martensitic,,20,,measured,1.1281429464217223,-4.657905137797632,0,1,20.0,0.22360679774997896
Southampton D2015,Fig. 12 B,FV566 stainless steel,martensitic stainless steel,OLR_1.11,long_crack,1.11,13.49231,2.22298e-05,367.58,tempered_martensitic,,20,,measured,1.1300863110038768,-4.653064444601374,0,1,20.0,0.22360679774997896
Southampton D2015,Fig. 12 B,FV566 stainless steel,martensitic stainless steel,OLR_1.11,long_crack,1.11,13.55363,2.25587e-05,367.58,tempered_martensitic,,20,,measured,1.1320556256782426,-4.646685931244275,0,1,20.0,0.22360679774997896
Southampton D2015,Fig. 12 B,FV566 stainless steel,martensitic stainless steel,OLR_1.11,long_crack,1.11,13.61629,2.3013e-05,367.58,tempered_martensitic,,20,,measured,1.1340587924510406,-4.63802676253434,0,1,20.0,0.22360679774997896
Southampton D2015,Fig. 12 B,FV566 stainless steel,martensitic stainless steel,OLR_1.11,long_crack,1.11,13.68067,2.36274e-05,367.58,tempered_martensitic,,20,,measured,1.1361073671339195,-4.626584066254992,0,1,20.0,0.22360679774997896
Southampton D2015,Fig. 12 B,FV566 stainless steel,martensitic stainless steel,OLR_1.11,long_crack,1.11,13.74723,2.39085e-05,367.58,tempered_martensitic,,20,,measured,1.1382151987549631,-4.621447670314919,0,1,20.0,0.22360679774997896
Southampton D2015,Fig. 12 B,FV566 stainless steel,martensitic stainless steel,OLR_1.11,long_crack,1.11,13.81509,2.42668e-05,367.58,tempered_martensitic,,20,,measured,1.1403537185233268,-4.6149874891797635,0,1,20.0,0.22360679774997896
Southampton D2015,Fig. 12 B,FV566 stainless steel,martensitic stainless steel,OLR_1.11,long_crack,1.11,13.88448,2.41738e-05,367.58,tempered_martensitic,,20,,measured,1.1425296192422378,-4.61665507531376,0,1,20.0,0.22360679774997896
Southampton D2015,Fig. 12 B,FV566 stainless steel,martensitic stainless steel,OLR_1.11,long_crack,1.11,13.95413,2.41754e-05,367.58,tempered_martensitic,,20,,measured,1.1447027646528467,-4.616626331459827,0,1,20.0,0.22360679774997896
Southampton D2015,Fig. 12 B,FV566 stainless steel,martensitic stainless steel,OLR_1.11,long_crack,1.11,14.02431,2.46066e-05,367.58,tempered_martensitic,,20,,measured,1.1468815030430546,-4.608948390492563,0,1,20.0,0.22360679774997896
Southampton D2015,Fig. 12 B,FV566 stainless steel,martensitic stainless steel,OLR_1.11,long_crack,1.11,14.16883,2.54129e-05,367.58,tempered_martensitic,,20,,measured,1.1513339895895494,-4.594945772488658,0,1,20.0,0.22360679774997896
Southampton D2015,Fig. 12 B,FV566 stainless steel,martensitic stainless steel,OLR_1.11,long_crack,1.11,14.24434,2.60071e-05,367.58,tempered_martensitic,,20,,measured,1.153642331357283,-4.584908072418296,0,1,20.0,0.22360679774997896
Southampton D2015,Fig. 12 B,FV566 stainless steel,martensitic stainless steel,OLR_1.11,long_crack,1.11,14.32225,2.64434e-05,367.58,tempered_martensitic,,20,,measured,1.1560112502221866,-4.577682705528822,0,1,20.0,0.22360679774997896
Southampton D2015,Fig. 12 B,FV566 stainless steel,martensitic stainless steel,OLR_1.11,long_crack,1.11,14.40213,2.66702e-05,367.58,tempered_martensitic,,20,,measured,1.1584267267367945,-4.573973727520821,0,1,20.0,0.22360679774997896
Southampton D2015,Fig. 12 B,FV566 stainless steel,martensitic stainless steel,OLR_1.11,long_crack,1.11,14.48338,2.6826e-05,367.58,tempered_martensitic,,20,,measured,1.1608699254005697,-4.571444079748325,0,1,20.0,0.22360679774997896
Southampton D2015,Fig. 12 B,FV566 stainless steel,martensitic stainless steel,OLR_1.11,long_crack,1.11,14.56581,2.71001e-05,367.58,tempered_martensitic,,20,,measured,1.1633346406114042,-4.5670291065658875,0,1,20.0,0.22360679774997896
Southampton D2015,Fig. 12 B,FV566 stainless steel,martensitic stainless steel,OLR_1.11,long_crack,1.11,14.64981,2.75252e-05,367.58,tempered_martensitic,,20,,measured,1.165831992165442,-4.560269516731113,0,1,20.0,0.22360679774997896
Southampton D2015,Fig. 12 B,FV566 stainless steel,martensitic stainless steel,OLR_1.11,long_crack,1.11,14.73588,2.79236e-05,367.58,tempered_martensitic,,20,,measured,1.1683760762383584,-4.55402859180291,0,1,20.0,0.22360679774997896
Southampton D2015,Fig. 12 B,FV566 stainless steel,martensitic stainless steel,OLR_1.11,long_crack,1.11,14.82399,2.83725e-05,367.58,tempered_martensitic,,20,,measured,1.1709651133436068,-4.547102395315556,0,1,20.0,0.22360679774997896
Southampton D2015,Fig. 12 B,FV566 stainless steel,martensitic stainless steel,OLR_1.11,long_crack,1.11,14.91434,2.89232e-05,367.58,tempered_martensitic,,20,,measured,1.1736040394144651,-4.538753659321483,0,1,20.0,0.22360679774997896
Southampton D2015,Fig. 12 B,FV566 stainless steel,martensitic stainless steel,OLR_1.11,long_crack,1.11,15.00731,2.95559e-05,367.58,tempered_martensitic,,20,,measured,1.1763028536788256,-4.529355811511081,0,1,20.0,0.22360679774997896
Southampton D2015,Fig. 12 B,FV566 stainless steel,martensitic stainless steel,OLR_1.11,long_crack,1.11,15.10323,3.03112e-05,367.58,tempered_martensitic,,20,,measured,1.17906983611214,-4.518396869865895,0,1,20.0,0.22360679774997896
Southampton D2015,Fig. 12 B,FV566 stainless steel,martensitic stainless steel,OLR_1.11,long_crack,1.11,15.20258,3.11052e-05,367.58,tempered_martensitic,,20,,measured,1.181917297463241,-4.507167001888676,0,1,20.0,0.22360679774997896
Southampton D2015,Fig. 12 B,FV566 stainless steel,martensitic stainless steel,OLR_1.11,long_crack,1.11,15.30558,3.20672e-05,367.58,tempered_martensitic,,20,,measured,1.1848497916940057,-4.493938959548871,0,1,20.0,0.22360679774997896
Southampton D2015,Fig. 12 B,FV566 stainless steel,martensitic stainless steel,OLR_1.11,long_crack,1.11,15.41288,3.29184e-05,367.58,tempered_martensitic,,20,,measured,1.187883797137848,-4.482561281845488,0,1,20.0,0.22360679774997896
Southampton D2015,Fig. 12 B,FV566 stainless steel,martensitic stainless steel,OLR_1.11,long_crack,1.11,15.52424,3.39271e-05,367.58,tempered_martensitic,,20,,measured,1.1910103481796732,-4.46945326112775,0,1,20.0,0.22360679774997896
Southampton D2015,Fig. 12 B,FV566 stainless steel,martensitic stainless steel,OLR_1.11,long_crack,1.11,15.64031,3.51156e-05,367.58,tempered_martensitic,,20,,measured,1.1942453567772273,-4.454499906645019,0,1,20.0,0.22360679774997896
Southampton D2015,Fig. 12 B,FV566 stainless steel,martensitic stainless steel,OLR_1.11,long_crack,1.11,15.76186,3.63451e-05,367.58,tempered_martensitic,,20,,measured,1.1976074656962024,-4.439554131886234,0,1,20.0,0.22360679774997896
Southampton D2015,Fig. 12 B,FV566 stainless steel,martensitic stainless steel,OLR_1.11,long_crack,1.11,15.8892,3.74253e-05,367.58,tempered_martensitic,,20,,measured,1.2011020316106624,-4.426834709680371,0,1,20.0,0.22360679774997896
Southampton D2015,Fig. 12 B,FV566 stainless steel,martensitic stainless steel,OLR_1.11,long_crack,1.11,16.02199,3.84378e-05,367.58,tempered_martensitic,,20,,measured,1.204716456339057,-4.4152414772782675,0,1,20.0,0.22360679774997896
Southampton D2015,Fig. 12 B,FV566 stainless steel,martensitic stainless steel,OLR_1.11,long_crack,1.11,16.16017,3.93372e-05,367.58,tempered_martensitic,,20,,measured,1.2084459251064874,-4.405196556156039,0,1,20.0,0.22360679774997896
Southampton D2015,Fig. 12 B,FV566 stainless steel,martensitic stainless steel,OLR_1.11,long_crack,1.11,16.30349,4.08013e-05,367.58,tempered_martensitic,,20,,measured,1.2122805814286648,-4.389325999316196,0,1,20.0,0.22360679774997896
Southampton D2015,Fig. 12 B,FV566 stainless steel,martensitic stainless steel,OLR_1.11,long_crack,1.11,16.60716,4.26557e-05,367.58,tempered_martensitic,,20,,measured,1.2202953698514847,-4.37002292667365,0,1,20.0,0.22360679774997896
Southampton D2015,Fig. 12 B,FV566 stainless steel,martensitic stainless steel,OLR_1.11,long_crack,1.11,16.7694,4.40215e-05,367.58,tempered_martensitic,,20,,measured,1.2245175240640027,-4.356335163267813,0,1,20.0,0.22360679774997896
Southampton D2015,Fig. 12 B,FV566 stainless steel,martensitic stainless steel,OLR_1.11,long_crack,1.11,16.93943,4.54419e-05,367.58,tempered_martensitic,,20,,measured,1.2288987925342665,-4.3425435183563525,0,1,20.0,0.22360679774997896
Southampton D2015,Fig. 12 B,FV566 stainless steel,martensitic stainless steel,OLR_1.11,long_crack,1.11,17.11778,4.71295e-05,367.58,tempered_martensitic,,20,,measured,1.23344744046577,-4.326707167674966,0,1,20.0,0.22360679774997896
Southampton D2015,Fig. 12 B,FV566 stainless steel,martensitic stainless steel,OLR_1.11,long_crack,1.11,17.30586,4.91919e-05,367.58,tempered_martensitic,,20,,measured,1.2381931860614708,-4.308106402820221,0,1,20.0,0.22360679774997896
Southampton D2015,Fig. 12 B,FV566 stainless steel,martensitic stainless steel,OLR_1.11,long_crack,1.11,17.50564,5.14836e-05,367.58,tempered_martensitic,,20,,measured,1.2431779930437825,-4.2883310925860085,0,1,20.0,0.22360679774997896
Southampton D2015,Fig. 12 B,FV566 stainless steel,martensitic stainless steel,OLR_1.11,long_crack,1.11,17.71861,5.38765e-05,367.58,tempered_martensitic,,20,,measured,1.2484296490968712,-4.268600625273825,0,1,20.0,0.22360679774997896
Southampton D2015,Fig. 12 B,FV566 stainless steel,martensitic stainless steel,OLR_1.11,long_crack,1.11,17.94586,5.63298e-05,367.58,tempered_martensitic,,20,,measured,1.2539642753917462,-4.249261790732527,0,1,20.0,0.22360679774997896
Southampton D2015,Fig. 12 B,FV566 stainless steel,martensitic stainless steel,OLR_1.11,long_crack,1.11,18.18838,5.89014e-05,367.58,tempered_martensitic,,20,,measured,1.2597940191079084,-4.229874382546535,0,1,20.0,0.22360679774997896
Southampton D2015,Fig. 12 B,FV566 stainless steel,martensitic stainless steel,OLR_1.11,long_crack,1.11,18.44752,6.15598e-05,367.58,tempered_martensitic,,20,,measured,1.2659379898604597,-4.2107027998060795,0,1,20.0,0.22360679774997896
Southampton D2015,Fig. 12 B,FV566 stainless steel,martensitic stainless steel,OLR_1.11,long_crack,1.11,18.72463,6.42131e-05,367.58,tempered_martensitic,,20,,measured,1.2724132447669163,-4.192376363249748,0,1,20.0,0.22360679774997896
Southampton D2015,Fig. 12 B,FV566 stainless steel,martensitic stainless steel,OLR_1.11,long_crack,1.11,19.02073,6.71573e-05,367.58,tempered_martensitic,,20,,measured,1.279227180786881,-4.172906772609516,0,1,20.0,0.22360679774997896
Southampton D2015,Fig. 12 B,FV566 stainless steel,martensitic stainless steel,OLR_1.11,long_crack,1.11,19.33841,7.06077e-05,367.58,tempered_martensitic,,20,,measured,1.286420763613943,-4.151147935135685,0,1,20.0,0.22360679774997896
Southampton D2015,Fig. 12 B,FV566 stainless steel,martensitic stainless steel,OLR_1.11,long_crack,1.11,19.68155,7.46684e-05,367.58,tempered_martensitic,,20,,measured,1.2940592978524055,-4.126863154666332,0,1,20.0,0.22360679774997896
Southampton D2015,Fig. 12 B,FV566 stainless steel,martensitic stainless steel,OLR_1.11,long_crack,1.11,20.05505,7.9434e-05,367.58,tempered_martensitic,,20,,measured,1.3022237490749344,-4.099993567449501,0,1,20.0,0.22360679774997896
Southampton D2015,Fig. 12 B,FV566 stainless steel,martensitic stainless steel,OLR_1.11,long_crack,1.11,20.46491,8.49753e-05,367.58,tempered_martensitic,,20,,measured,1.3110098390575493,-4.070707293492598,0,1,20.0,0.22360679774997896
Southampton D2015,Fig. 12 B,FV566 stainless steel,martensitic stainless steel,OLR_1.11,long_crack,1.11,20.91832,9.11333e-05,367.58,tempered_martensitic,,20,,measured,1.3205268023736612,-4.040322903337369,0,1,20.0,0.22360679774997896
Southampton D2015,Fig. 12 B,FV566 stainless steel,martensitic stainless steel,OLR_1.11,long_crack,1.11,21.42267,9.7705e-05,367.58,tempered_martensitic,,20,,measured,1.3308735978685167,-4.010083210929675,0,1,20.0,0.22360679774997896
Southampton D2015,Fig. 12 B,FV566 stainless steel,martensitic stainless steel,OLR_1.11,long_crack,1.11,21.98535,0.000105194,367.58,tempered_martensitic,,20,,measured,1.3421333838451377,-3.9780090305359224,0,1,20.0,0.22360679774997896
Southampton D2015,Fig. 12 B,FV566 stainless steel,martensitic stainless steel,OLR_1.11,long_crack,1.11,22.61812,0.000114282,367.58,tempered_martensitic,,20,,measured,1.3544565038804466,-3.942022167822342,0,1,20.0,0.22360679774997896
Southampton D2015,Fig. 12 B,FV566 stainless steel,martensitic stainless steel,OLR_1.56,long_crack,1.56,13.92401,3.96783e-06,367.58,tempered_martensitic,,20,,measured,1.1437643265156736,-5.401446943282856,0,1,20.0,0.22360679774997896
Southampton D2015,Fig. 12 B,FV566 stainless steel,martensitic stainless steel,OLR_1.56,long_crack,1.56,13.93338,3.97845e-06,367.58,tempered_martensitic,,20,,measured,1.1440564816277565,-5.400286095655069,0,1,20.0,0.22360679774997896
Southampton D2015,Fig. 12 B,FV566 stainless steel,martensitic stainless steel,OLR_1.56,long_crack,1.56,13.9428,3.99584e-06,367.58,tempered_martensitic,,20,,measured,1.14434999775337,-5.3983919099626405,0,1,20.0,0.22360679774997896
Southampton D2015,Fig. 12 B,FV566 stainless steel,martensitic stainless steel,OLR_1.56,long_crack,1.56,13.95226,4.05186e-06,367.58,tempered_martensitic,,20,,measured,1.1446445607302058,-5.3923455688097475,0,1,20.0,0.22360679774997896
Southampton D2015,Fig. 12 B,FV566 stainless steel,martensitic stainless steel,OLR_1.56,long_crack,1.56,13.96186,4.17854e-06,367.58,tempered_martensitic,,20,,measured,1.144943278883645,-5.378975436096753,0,1,20.0,0.22360679774997896
Southampton D2015,Fig. 12 B,FV566 stainless steel,martensitic stainless steel,OLR_1.56,long_crack,1.56,13.97178,4.35931e-06,367.58,tempered_martensitic,,20,,measured,1.1452517386075902,-5.360582246260519,0,1,20.0,0.22360679774997896
Southampton D2015,Fig. 12 B,FV566 stainless steel,martensitic stainless steel,OLR_1.56,long_crack,1.56,13.98213,4.55779e-06,367.58,tempered_martensitic,,20,,measured,1.1455733357003117,-5.3412456887963256,0,1,20.0,0.22360679774997896
Southampton D2015,Fig. 12 B,FV566 stainless steel,martensitic stainless steel,OLR_1.56,long_crack,1.56,13.99297,4.73418e-06,367.58,tempered_martensitic,,20,,measured,1.1459099030347948,-5.324755233622694,0,1,20.0,0.22360679774997896
Southampton D2015,Fig. 12 B,FV566 stainless steel,martensitic stainless steel,OLR_1.56,long_crack,1.56,14.00424,4.87324e-06,367.58,tempered_martensitic,,20,,measured,1.1462595449509296,-5.312182199718847,0,1,20.0,0.22360679774997896
Southampton D2015,Fig. 12 B,FV566 stainless steel,martensitic stainless steel,OLR_1.56,long_crack,1.56,14.01586,4.94778e-06,367.58,tempered_martensitic,,20,,measured,1.1466197508152207,-5.305589619251114,0,1,20.0,0.22360679774997896
Southampton D2015,Fig. 12 B,FV566 stainless steel,martensitic stainless steel,OLR_1.56,long_crack,1.56,14.02766,4.95053e-06,367.58,tempered_martensitic,,20,,measured,1.1469852309823967,-5.305348303338405,0,1,20.0,0.22360679774997896
Southampton D2015,Fig. 12 B,FV566 stainless steel,martensitic stainless steel,OLR_1.56,long_crack,1.56,14.03949,4.90048e-06,367.58,tempered_martensitic,,20,,measured,1.1473513318529986,-5.3097613789221745,0,1,20.0,0.22360679774997896
Southampton D2015,Fig. 12 B,FV566 stainless steel,martensitic stainless steel,OLR_1.56,long_crack,1.56,14.05122,4.84048e-06,367.58,tempered_martensitic,,20,,measured,1.147714033583843,-5.315111569964044,0,1,20.0,0.22360679774997896
Southampton D2015,Fig. 12 B,FV566 stainless steel,martensitic stainless steel,OLR_1.56,long_crack,1.56,14.06281,4.83775e-06,367.58,tempered_martensitic,,20,,measured,1.1480721091304937,-5.315356578393693,0,1,20.0,0.22360679774997896
Southampton D2015,Fig. 12 B,FV566 stainless steel,martensitic stainless steel,OLR_1.56,long_crack,1.56,14.07442,4.92977e-06,367.58,tempered_martensitic,,20,,measured,1.1484305068278542,-5.307173342398419,0,1,20.0,0.22360679774997896
Southampton D2015,Fig. 12 B,FV566 stainless steel,martensitic stainless steel,OLR_1.56,long_crack,1.56,14.08625,5.10872e-06,367.58,tempered_martensitic,,20,,measured,1.1487953918979281,-5.29168789958575,0,1,20.0,0.22360679774997896
Southampton D2015,Fig. 12 B,FV566 stainless steel,martensitic stainless steel,OLR_1.56,long_crack,1.56,14.09854,5.31958e-06,367.58,tempered_martensitic,,20,,measured,1.1491741408274665,-5.2741226554648994,0,1,20.0,0.22360679774997896
Southampton D2015,Fig. 12 B,FV566 stainless steel,martensitic stainless steel,OLR_1.56,long_crack,1.56,14.11134,5.5106e-06,367.58,tempered_martensitic,,20,,measured,1.1495682559211753,-5.258801112127762,0,1,20.0,0.22360679774997896
Southampton D2015,Fig. 12 B,FV566 stainless steel,martensitic stainless steel,OLR_1.56,long_crack,1.56,14.12463,5.6572e-06,367.58,tempered_martensitic,,20,,measured,1.149977080133038,-5.247398467297952,0,1,20.0,0.22360679774997896
Southampton D2015,Fig. 12 B,FV566 stainless steel,martensitic stainless steel,OLR_1.56,long_crack,1.56,14.13829,5.7664e-06,367.58,tempered_martensitic,,20,,measured,1.1503968855236157,-5.23909523503705,0,1,20.0,0.22360679774997896
Southampton D2015,Fig. 12 B,FV566 stainless steel,martensitic stainless steel,OLR_1.56,long_crack,1.56,14.15223,5.84751e-06,367.58,tempered_martensitic,,20,,measured,1.1508248780502783,-5.233029026818321,0,1,20.0,0.22360679774997896
Southampton D2015,Fig. 12 B,FV566 stainless steel,martensitic stainless steel,OLR_1.56,long_crack,1.56,14.16639,5.88684e-06,367.58,tempered_martensitic,,20,,measured,1.1512591937320642,-5.230117767833389,0,1,20.0,0.22360679774997896
Southampton D2015,Fig. 12 B,FV566 stainless steel,martensitic stainless steel,OLR_1.56,long_crack,1.56,14.18066,5.89982e-06,367.58,tempered_martensitic,,20,,measured,1.1516964443652176,-5.229161238222133,0,1,20.0,0.22360679774997896
Southampton D2015,Fig. 12 B,FV566 stainless steel,martensitic stainless steel,OLR_1.56,long_crack,1.56,14.19499,5.91796e-06,367.58,tempered_martensitic,,20,,measured,1.1521350909128554,-5.227827974599175,0,1,20.0,0.22360679774997896
Southampton D2015,Fig. 12 B,FV566 stainless steel,martensitic stainless steel,OLR_1.56,long_crack,1.56,14.20938,5.96215e-06,367.58,tempered_martensitic,,20,,measured,1.1525751287048742,-5.2245971018772215,0,1,20.0,0.22360679774997896
Southampton D2015,Fig. 12 B,FV566 stainless steel,martensitic stainless steel,OLR_1.56,long_crack,1.56,14.22391,6.02141e-06,367.58,tempered_martensitic,,20,,measured,1.1530189956911674,-5.220301800516597,0,1,20.0,0.22360679774997896
Southampton D2015,Fig. 12 B,FV566 stainless steel,martensitic stainless steel,OLR_1.56,long_crack,1.56,14.2386,6.08566e-06,367.58,tempered_martensitic,,20,,measured,1.1534672897106082,-5.215692314917153,0,1,20.0,0.22360679774997896
Southampton D2015,Fig. 12 B,FV566 stainless steel,martensitic stainless steel,OLR_1.56,long_crack,1.56,14.25347,6.17301e-06,367.58,tempered_martensitic,,20,,measured,1.1539206059864868,-5.209503019494692,0,1,20.0,0.22360679774997896
Southampton D2015,Fig. 12 B,FV566 stainless steel,martensitic stainless steel,OLR_1.56,long_crack,1.56,14.26857,6.28097e-06,367.58,tempered_martensitic,,20,,measured,1.154380450183425,-5.201973280925743,0,1,20.0,0.22360679774997896
Southampton D2015,Fig. 12 B,FV566 stainless steel,martensitic stainless steel,OLR_1.56,long_crack,1.56,14.28397,6.39527e-06,367.58,tempered_martensitic,,20,,measured,1.154848929391919,-5.194141115448844,0,1,20.0,0.22360679774997896
Southampton D2015,Fig. 12 B,FV566 stainless steel,martensitic stainless steel,OLR_1.56,long_crack,1.56,14.29967,6.51456e-06,367.58,tempered_martensitic,,20,,measured,1.1553260151690679,-5.186114911651333,0,1,20.0,0.22360679774997896
Southampton D2015,Fig. 12 B,FV566 stainless steel,martensitic stainless steel,OLR_1.56,long_crack,1.56,14.31569,6.6347e-06,367.58,tempered_martensitic,,20,,measured,1.1558122853629045,-5.17817870976867,0,1,20.0,0.22360679774997896
Southampton D2015,Fig. 12 B,FV566 stainless steel,martensitic stainless steel,OLR_1.56,long_crack,1.56,14.33203,6.7598e-06,367.58,tempered_martensitic,,20,,measured,1.1563077085661368,-5.1700661531976095,0,1,20.0,0.22360679774997896
Southampton D2015,Fig. 12 B,FV566 stainless steel,martensitic stainless steel,OLR_1.56,long_crack,1.56,14.34871,6.87941e-06,367.58,tempered_martensitic,,20,,measured,1.156812858208361,-5.1624488066382845,0,1,20.0,0.22360679774997896
Southampton D2015,Fig. 12 B,FV566 stainless steel,martensitic stainless steel,OLR_1.56,long_crack,1.56,14.36571,6.98471e-06,367.58,tempered_martensitic,,20,,measured,1.1573270951008323,-5.155851620761581,0,1,20.0,0.22360679774997896
Southampton D2015,Fig. 12 B,FV566 stainless steel,martensitic stainless steel,OLR_1.56,long_crack,1.56,14.38301,7.06937e-06,367.58,tempered_martensitic,,20,,measured,1.1578497824026555,-5.150619287435727,0,1,20.0,0.22360679774997896
Southampton D2015,Fig. 12 B,FV566 stainless steel,martensitic stainless steel,OLR_1.56,long_crack,1.56,14.40054,7.14323e-06,367.58,tempered_martensitic,,20,,measured,1.1583787778329653,-5.146105366097953,0,1,20.0,0.22360679774997896
Southampton D2015,Fig. 12 B,FV566 stainless steel,martensitic stainless steel,OLR_1.56,long_crack,1.56,14.41829,7.22243e-06,367.58,tempered_martensitic,,20,,measured,1.1589137563888998,-5.14131665865802,0,1,20.0,0.22360679774997896
Southampton D2015,Fig. 12 B,FV566 stainless steel,martensitic stainless steel,OLR_1.56,long_crack,1.56,14.43627,7.31144e-06,367.58,tempered_martensitic,,20,,measured,1.1594549960262588,-5.1359970796133165,0,1,20.0,0.22360679774997896
Southampton D2015,Fig. 12 B,FV566 stainless steel,martensitic stainless steel,OLR_1.56,long_crack,1.56,14.45451,7.41857e-06,367.58,tempered_martensitic,,20,,measured,1.160003373910304,-5.129679801049958,0,1,20.0,0.22360679774997896
Southampton D2015,Fig. 12 B,FV566 stainless steel,martensitic stainless steel,OLR_1.56,long_crack,1.56,14.47305,7.54595e-06,367.58,tempered_martensitic,,20,,measured,1.160560062465921,-5.122286076791535,0,1,20.0,0.22360679774997896
Southampton D2015,Fig. 12 B,FV566 stainless steel,martensitic stainless steel,OLR_1.56,long_crack,1.56,14.49194,7.67151e-06,367.58,tempered_martensitic,,20,,measured,1.1611265272861222,-5.11511914450947,0,1,20.0,0.22360679774997896
Southampton D2015,Fig. 12 B,FV566 stainless steel,martensitic stainless steel,OLR_1.56,long_crack,1.56,14.51119,7.7917e-06,367.58,tempered_martensitic,,20,,measured,1.1617030285123182,-5.108367777234774,0,1,20.0,0.22360679774997896
Southampton D2015,Fig. 12 B,FV566 stainless steel,martensitic stainless steel,OLR_1.56,long_crack,1.56,14.53078,7.89178e-06,367.58,tempered_martensitic,,20,,measured,1.1622889274847954,-5.1028250301250875,0,1,20.0,0.22360679774997896
Southampton D2015,Fig. 12 B,FV566 stainless steel,martensitic stainless steel,OLR_1.56,long_crack,1.56,14.55065,7.9389e-06,367.58,tempered_martensitic,,20,,measured,1.1628823943602729,-5.1002396684828355,0,1,20.0,0.22360679774997896
Southampton D2015,Fig. 12 B,FV566 stainless steel,martensitic stainless steel,OLR_1.56,long_crack,1.56,14.57069,7.9345e-06,367.58,tempered_martensitic,,20,,measured,1.1634801184204415,-5.100480435523207,0,1,20.0,0.22360679774997896
Southampton D2015,Fig. 12 B,FV566 stainless steel,martensitic stainless steel,OLR_1.56,long_crack,1.56,14.59076,7.90924e-06,367.58,tempered_martensitic,,20,,measured,1.1640779139092128,-5.101865245916189,0,1,20.0,0.22360679774997896
Southampton D2015,Fig. 12 B,FV566 stainless steel,martensitic stainless steel,OLR_1.56,long_crack,1.56,14.6108,7.90292e-06,367.58,tempered_martensitic,,20,,measured,1.1646739959530237,-5.102212414332369,0,1,20.0,0.22360679774997896
Southampton D2015,Fig. 12 B,FV566 stainless steel,martensitic stainless steel,OLR_1.56,long_crack,1.56,14.63087,7.93232e-06,367.58,tempered_martensitic,,20,,measured,1.1652701514817931,-5.1005997741148725,0,1,20.0,0.22360679774997896
Southampton D2015,Fig. 12 B,FV566 stainless steel,martensitic stainless steel,OLR_1.56,long_crack,1.56,14.65106,7.99767e-06,367.58,tempered_martensitic,,20,,measured,1.1658690469083701,-5.097036519699342,0,1,20.0,0.22360679774997896
Southampton D2015,Fig. 12 B,FV566 stainless steel,martensitic stainless steel,OLR_1.56,long_crack,1.56,14.67145,8.08173e-06,367.58,tempered_martensitic,,20,,measured,1.1664730378977703,-5.092495662860067,0,1,20.0,0.22360679774997896
Southampton D2015,Fig. 12 B,FV566 stainless steel,martensitic stainless steel,OLR_1.56,long_crack,1.56,14.69211,8.16455e-06,367.58,tempered_martensitic,,20,,measured,1.1670841712533115,-5.08806774698396,0,1,20.0,0.22360679774997896
Southampton D2015,Fig. 12 B,FV566 stainless steel,martensitic stainless steel,OLR_1.56,long_crack,1.56,14.71301,8.24647e-06,367.58,tempered_martensitic,,20,,measured,1.1677015301486497,-5.08373191661329,0,1,20.0,0.22360679774997896
Southampton D2015,Fig. 12 B,FV566 stainless steel,martensitic stainless steel,OLR_1.56,long_crack,1.56,14.73418,8.32895e-06,367.58,tempered_martensitic,,20,,measured,1.16832597110657,-5.079409745045612,0,1,20.0,0.22360679774997896
Southampton D2015,Fig. 12 B,FV566 stainless steel,martensitic stainless steel,OLR_1.56,long_crack,1.56,14.7556,8.38855e-06,367.58,tempered_martensitic,,20,,measured,1.1689568737066132,-5.076313102511139,0,1,20.0,0.22360679774997896
Southampton D2015,Fig. 12 B,FV566 stainless steel,martensitic stainless steel,OLR_1.56,long_crack,1.56,14.77722,8.40115e-06,367.58,tempered_martensitic,,20,,measured,1.1695927390507344,-5.075661261025077,0,1,20.0,0.22360679774997896
Southampton D2015,Fig. 12 B,FV566 stainless steel,martensitic stainless steel,OLR_1.56,long_crack,1.56,14.79892,8.37694e-06,367.58,tempered_martensitic,,20,,measured,1.17023002247909,-5.076914595189359,0,1,20.0,0.22360679774997896
Southampton D2015,Fig. 12 B,FV566 stainless steel,martensitic stainless steel,OLR_1.56,long_crack,1.56,14.8206,8.35607e-06,367.58,tempered_martensitic,,20,,measured,1.1708657860599392,-5.077997930529164,0,1,20.0,0.22360679774997896
