Repository: sumantballi/microstructure-informed-fatigue-crack-growth

# Microstructure-Informed Fatigue Crack-Growth Prediction in Stainless Steel

## Project Summary

This project develops a microstructure-informed framework for fatigue crack-growth prediction in austenitic stainless steel. Open/literature fatigue crack-growth datasets are combined with fracture-mechanics descriptors, microstructure-sensitive features, and machine-learning models to predict crack-growth rates.

## Data sources

### 1. Open measured fatigue-crack-growth data

The primary measured data comes from the University of Southampton dataset:

> Cunningham et al., Dataset for *Fatigue crack initiation and growth behaviour in a notch with periodic overloads in the low cycle fatigue regi

File: data/Processed/literature_open_crack_growth_dataset.csv (part 3 of 10)
source_dataset,source_sheet,alloy,material_class,condition,loading_protocol,overload_ratio,delta_k_mpa_sqrt_m,dadn_mm_per_cycle,hardness_hv,microstructure_family,grain_size_um,temperature_C,stress_ratio_R,data_type,log_delta_k,log_dadn,is_austenitic,is_measured,grain_size_um_filled,inv_sqrt_grain_size
Southampton D2015,Fig. 12 B,FV566 stainless steel,martensitic stainless steel,OLR_1.56,long_crack,1.56,14.84228,8.37995e-06,367.58,tempered_martensitic,,20,,measured,1.171500620306931,-5.076758572633313,0,1,20.0,0.22360679774997896
Southampton D2015,Fig. 12 B,FV566 stainless steel,martensitic stainless steel,OLR_1.56,long_crack,1.56,14.86407,8.4634e-06,367.58,tempered_martensitic,,20,,measured,1.1721377418959438,-5.072455132870978,0,1,20.0,0.22360679774997896
Southampton D2015,Fig. 12 B,FV566 stainless steel,martensitic stainless steel,OLR_1.56,long_crack,1.56,14.88613,8.56803e-06,367.58,tempered_martensitic,,20,,measured,1.1727818073493985,-5.067119021539921,0,1,20.0,0.22360679774997896
Southampton D2015,Fig. 12 B,FV566 stainless steel,martensitic stainless steel,OLR_1.56,long_crack,1.56,14.9085,8.676e-06,367.58,tempered_martensitic,,20,,measured,1.1734339496573036,-5.061680456657844,0,1,20.0,0.22360679774997896
Southampton D2015,Fig. 12 B,FV566 stainless steel,martensitic stainless steel,OLR_1.56,long_crack,1.56,14.93121,8.7812e-06,367.58,tempered_martensitic,,20,,measured,1.174095003641292,-5.056446131273009,0,1,20.0,0.22360679774997896
Southampton D2015,Fig. 12 B,FV566 stainless steel,martensitic stainless steel,OLR_1.56,long_crack,1.56,14.95425,8.88338e-06,367.58,tempered_martensitic,,20,,measured,1.1747646367568907,-5.051421759891114,0,1,20.0,0.22360679774997896
Southampton D2015,Fig. 12 B,FV566 stainless steel,martensitic stainless steel,OLR_1.56,long_crack,1.56,14.97761,8.96629e-06,367.58,tempered_martensitic,,20,,measured,1.1754425178613064,-5.047387218697644,0,1,20.0,0.22360679774997896
Southampton D2015,Fig. 12 B,FV566 stainless steel,martensitic stainless steel,OLR_1.56,long_crack,1.56,15.00125,9.01067e-06,367.58,tempered_martensitic,,20,,measured,1.1761274487546234,-5.045242915293455,0,1,20.0,0.22360679774997896
Southampton D2015,Fig. 12 B,FV566 stainless steel,martensitic stainless steel,OLR_1.56,long_crack,1.56,15.02505,9.01786e-06,367.58,tempered_martensitic,,20,,measured,1.1768159259119129,-5.044896511289309,0,1,20.0,0.22360679774997896
Southampton D2015,Fig. 12 B,FV566 stainless steel,martensitic stainless steel,OLR_1.56,long_crack,1.56,15.04894,9.01935e-06,367.58,tempered_martensitic,,20,,measured,1.1775059106698411,-5.044824759751293,0,1,20.0,0.22360679774997896
Southampton D2015,Fig. 12 B,FV566 stainless steel,martensitic stainless steel,OLR_1.56,long_crack,1.56,15.07288,9.07497e-06,367.58,tempered_martensitic,,20,,measured,1.1781962416050837,-5.0421548019784606,0,1,20.0,0.22360679774997896
Southampton D2015,Fig. 12 B,FV566 stainless steel,martensitic stainless steel,OLR_1.56,long_crack,1.56,15.09703,9.18741e-06,367.58,tempered_martensitic,,20,,measured,1.1788915180562272,-5.036806902241878,0,1,20.0,0.22360679774997896
Southampton D2015,Fig. 12 B,FV566 stainless steel,martensitic stainless steel,OLR_1.56,long_crack,1.56,15.12154,9.32335e-06,367.58,tempered_martensitic,,20,,measured,1.1795960226099296,-5.030428011991157,0,1,20.0,0.22360679774997896
Southampton D2015,Fig. 12 B,FV566 stainless steel,martensitic stainless steel,OLR_1.56,long_crack,1.56,15.14647,9.46603e-06,367.58,tempered_martensitic,,20,,measured,1.180311428999853,-5.0238321234879475,0,1,20.0,0.22360679774997896
Southampton D2015,Fig. 12 B,FV566 stainless steel,martensitic stainless steel,OLR_1.56,long_crack,1.56,15.17185,9.61696e-06,367.58,tempered_martensitic,,20,,measured,1.1810385402992531,-5.016962190319231,0,1,20.0,0.22360679774997896
Southampton D2015,Fig. 12 B,FV566 stainless steel,martensitic stainless steel,OLR_1.56,long_crack,1.56,15.1977,9.7844e-06,367.58,tempered_martensitic,,20,,measured,1.1817778673599728,-5.009465801041088,0,1,20.0,0.22360679774997896
Southampton D2015,Fig. 12 B,FV566 stainless steel,martensitic stainless steel,OLR_1.56,long_crack,1.56,15.22406,9.95012e-06,367.58,tempered_martensitic,,20,,measured,1.1825304868933602,-5.002171681563464,0,1,20.0,0.22360679774997896
Southampton D2015,Fig. 12 B,FV566 stainless steel,martensitic stainless steel,OLR_1.56,long_crack,1.56,15.25094,1.01082e-05,367.58,tempered_martensitic,,20,,measured,1.1832966124848887,-4.995326173752807,0,1,20.0,0.22360679774997896
Southampton D2015,Fig. 12 B,FV566 stainless steel,martensitic stainless steel,OLR_1.56,long_crack,1.56,15.27833,1.02311e-05,367.58,tempered_martensitic,,20,,measured,1.184075886214717,-4.990077670466936,0,1,20.0,0.22360679774997896
Southampton D2015,Fig. 12 B,FV566 stainless steel,martensitic stainless steel,OLR_1.56,long_crack,1.56,15.30612,1.03003e-05,367.58,tempered_martensitic,,20,,measured,1.1848651138760637,-4.987150126125196,0,1,20.0,0.22360679774997896
Southampton D2015,Fig. 12 B,FV566 stainless steel,martensitic stainless steel,OLR_1.56,long_crack,1.56,15.33417,1.03469e-05,367.58,tempered_martensitic,,20,,measured,1.185660273688226,-4.985189748231789,0,1,20.0,0.22360679774997896
Southampton D2015,Fig. 12 B,FV566 stainless steel,martensitic stainless steel,OLR_1.56,long_crack,1.56,15.36243,1.04132e-05,367.58,tempered_martensitic,,20,,measured,1.1864599170054628,-4.982415790298808,0,1,20.0,0.22360679774997896
Southampton D2015,Fig. 12 B,FV566 stainless steel,martensitic stainless steel,OLR_1.56,long_crack,1.56,15.39095,1.05057e-05,367.58,tempered_martensitic,,20,,measured,1.1872654273054482,-4.97857500503727,0,1,20.0,0.22360679774997896
Southampton D2015,Fig. 12 B,FV566 stainless steel,martensitic stainless steel,OLR_1.56,long_crack,1.56,15.41981,1.05943e-05,367.58,tempered_martensitic,,20,,measured,1.1880790224529452,-4.974927733259977,0,1,20.0,0.22360679774997896
Southampton D2015,Fig. 12 B,FV566 stainless steel,martensitic stainless steel,OLR_1.56,long_crack,1.56,15.44899,1.06686e-05,367.58,tempered_martensitic,,20,,measured,1.1889000920608737,-4.971892567657676,0,1,20.0,0.22360679774997896
Southampton D2015,Fig. 12 B,FV566 stainless steel,martensitic stainless steel,OLR_1.56,long_crack,1.56,15.47846,1.07475e-05,367.58,tempered_martensitic,,20,,measured,1.1897277491910474,-4.9686925462109555,0,1,20.0,0.22360679774997896
Southampton D2015,Fig. 12 B,FV566 stainless steel,martensitic stainless steel,OLR_1.56,long_crack,1.56,15.50823,1.08309e-05,367.58,tempered_martensitic,,20,,measured,1.1905622333327301,-4.965335453920046,0,1,20.0,0.22360679774997896
Southampton D2015,Fig. 12 B,FV566 stainless steel,martensitic stainless steel,OLR_1.56,long_crack,1.56,15.53833,1.09074e-05,367.58,tempered_martensitic,,20,,measured,1.1914043406709383,-4.962278759972797,0,1,20.0,0.22360679774997896
Southampton D2015,Fig. 12 B,FV566 stainless steel,martensitic stainless steel,OLR_1.56,long_crack,1.56,15.56872,1.09782e-05,367.58,tempered_martensitic,,20,,measured,1.192252908021681,-4.959468861538993,0,1,20.0,0.22360679774997896
Southampton D2015,Fig. 12 B,FV566 stainless steel,martensitic stainless steel,OLR_1.56,long_crack,1.56,15.5994,1.10449e-05,367.58,tempered_martensitic,,20,,measured,1.1931078943993103,-4.956838211856358,0,1,20.0,0.22360679774997896
Southampton D2015,Fig. 12 B,FV566 stainless steel,martensitic stainless steel,OLR_1.56,long_crack,1.56,15.63037,1.11182e-05,367.58,tempered_martensitic,,20,,measured,1.1939692587009774,-4.953965517910776,0,1,20.0,0.22360679774997896
Southampton D2015,Fig. 12 B,FV566 stainless steel,martensitic stainless steel,OLR_1.56,long_crack,1.56,15.66163,1.1234e-05,367.58,tempered_martensitic,,20,,measured,1.1948369597121238,-4.949465580459877,0,1,20.0,0.22360679774997896
Southampton D2015,Fig. 12 B,FV566 stainless steel,martensitic stainless steel,OLR_1.56,long_crack,1.56,15.69331,1.13972e-05,367.58,tempered_martensitic,,20,,measured,1.1957145537287879,-4.943201830585469,0,1,20.0,0.22360679774997896
Southampton D2015,Fig. 12 B,FV566 stainless steel,martensitic stainless steel,OLR_1.56,long_crack,1.56,15.72555,1.16183e-05,367.58,tempered_martensitic,,20,,measured,1.1966058438017522,-4.934857413652315,0,1,20.0,0.22360679774997896
Southampton D2015,Fig. 12 B,FV566 stainless steel,martensitic stainless steel,OLR_1.56,long_crack,1.56,15.75852,1.18818e-05,367.58,tempered_martensitic,,20,,measured,1.1975154272388624,-4.925117762145109,0,1,20.0,0.22360679774997896
Southampton D2015,Fig. 12 B,FV566 stainless steel,martensitic stainless steel,OLR_1.56,long_crack,1.56,15.79235,1.20961e-05,367.58,tempered_martensitic,,20,,measured,1.1984467605398637,-4.917354631460207,0,1,20.0,0.22360679774997896
Southampton D2015,Fig. 12 B,FV566 stainless steel,martensitic stainless steel,OLR_1.56,long_crack,1.56,15.8269,1.22222e-05,367.58,tempered_martensitic,,20,,measured,1.1993958583408264,-4.912850613908148,0,1,20.0,0.22360679774997896
Southampton D2015,Fig. 12 B,FV566 stainless steel,martensitic stainless steel,OLR_1.56,long_crack,1.56,15.86192,1.22949e-05,367.58,tempered_martensitic,,20,,measured,1.20035575517181,-4.9102749992249635,0,1,20.0,0.22360679774997896
Southampton D2015,Fig. 12 B,FV566 stainless steel,martensitic stainless steel,OLR_1.56,long_crack,1.56,15.89728,1.23656e-05,367.58,tempered_martensitic,,20,,measured,1.2013228235630498,-4.907784806082528,0,1,20.0,0.22360679774997896
Southampton D2015,Fig. 12 B,FV566 stainless steel,martensitic stainless steel,OLR_1.56,long_crack,1.56,15.93295,1.24478e-05,367.58,tempered_martensitic,,20,,measured,1.2022961932593565,-4.904907398149547,0,1,20.0,0.22360679774997896
Southampton D2015,Fig. 12 B,FV566 stainless steel,martensitic stainless steel,OLR_1.56,long_crack,1.56,15.96899,1.25606e-05,367.58,tempered_martensitic,,20,,measured,1.2032774489313565,-4.900989614542662,0,1,20.0,0.22360679774997896
Southampton D2015,Fig. 12 B,FV566 stainless steel,martensitic stainless steel,OLR_1.56,long_crack,1.56,16.00548,1.27185e-05,367.58,tempered_martensitic,,20,,measured,1.2042687030490629,-4.8955641056794565,0,1,20.0,0.22360679774997896
Southampton D2015,Fig. 12 B,FV566 stainless steel,martensitic stainless steel,OLR_1.56,long_crack,1.56,16.04256,1.29074e-05,367.58,tempered_martensitic,,20,,measured,1.205273672249978,-4.889161230961462,0,1,20.0,0.22360679774997896
Southampton D2015,Fig. 12 B,FV566 stainless steel,martensitic stainless steel,OLR_1.56,long_crack,1.56,16.08032,1.30994e-05,367.58,tempered_martensitic,,20,,measured,1.2062946870026936,-4.882748596150093,0,1,20.0,0.22360679774997896
Southampton D2015,Fig. 12 B,FV566 stainless steel,martensitic stainless steel,OLR_1.56,long_crack,1.56,16.11878,1.32736e-05,367.58,tempered_martensitic,,20,,measured,1.20733216778429,-4.877011273963091,0,1,20.0,0.22360679774997896
Southampton D2015,Fig. 12 B,FV566 stainless steel,martensitic stainless steel,OLR_1.56,long_crack,1.56,16.1579,1.34013e-05,367.58,tempered_martensitic,,20,,measured,1.208384915988335,-4.872853070632075,0,1,20.0,0.22360679774997896
Southampton D2015,Fig. 12 B,FV566 stainless steel,martensitic stainless steel,OLR_1.56,long_crack,1.56,16.19754,1.34625e-05,367.58,tempered_martensitic,,20,,measured,1.209449061113603,-4.870874283693962,0,1,20.0,0.22360679774997896
Southampton D2015,Fig. 12 B,FV566 stainless steel,martensitic stainless steel,OLR_1.56,long_crack,1.56,16.23751,1.34761e-05,367.58,tempered_martensitic,,20,,measured,1.2105194315448862,-4.870435774977422,0,1,20.0,0.22360679774997896
Southampton D2015,Fig. 12 B,FV566 stainless steel,martensitic stainless steel,OLR_1.56,long_crack,1.56,16.27767,1.34887e-05,367.58,tempered_martensitic,,20,,measured,1.211592239707854,-4.870029904296368,0,1,20.0,0.22360679774997896
Southampton D2015,Fig. 12 B,FV566 stainless steel,martensitic stainless steel,OLR_1.56,long_crack,1.56,16.31801,1.3584e-05,367.58,tempered_martensitic,,20,,measured,1.2126671949377725,-4.866972327100123,0,1,20.0,0.22360679774997896
Southampton D2015,Fig. 12 B,FV566 stainless steel,martensitic stainless steel,OLR_1.56,long_crack,1.56,16.3588,1.37842e-05,367.58,tempered_martensitic,,20,,measured,1.2137514428259872,-4.860618434176812,0,1,20.0,0.22360679774997896
Southampton D2015,Fig. 12 B,FV566 stainless steel,martensitic stainless steel,OLR_1.56,long_crack,1.56,16.40035,1.40389e-05,367.58,tempered_martensitic,,20,,measured,1.2148531164285945,-4.852666919460154,0,1,20.0,0.22360679774997896
Southampton D2015,Fig. 12 B,FV566 stainless steel,martensitic stainless steel,OLR_1.56,long_crack,1.56,16.44283,1.43243e-05,367.58,tempered_martensitic,,20,,measured,1.2159765667083267,-4.843926591948028,0,1,20.0,0.22360679774997896
Southampton D2015,Fig. 12 B,FV566 stainless steel,martensitic stainless steel,OLR_1.56,long_crack,1.56,16.48635,1.46266e-05,367.58,tempered_martensitic,,20,,measured,1.2171245155401458,-4.834856615285866,0,1,20.0,0.22360679774997896
Southampton D2015,Fig. 12 B,FV566 stainless steel,martensitic stainless steel,OLR_1.56,long_crack,1.56,16.53097,1.49027e-05,367.58,tempered_martensitic,,20,,measured,1.2182983377388852,-4.826735041059395,0,1,20.0,0.22360679774997896
Southampton D2015,Fig. 12 B,FV566 stainless steel,martensitic stainless steel,OLR_1.56,long_crack,1.56,16.57662,1.51122e-05,367.58,tempered_martensitic,,20,,measured,1.2194959818841078,-4.820672307447153,0,1,20.0,0.22360679774997896
Southampton D2015,Fig. 12 B,FV566 stainless steel,martensitic stainless steel,OLR_1.56,long_crack,1.56,16.62311,1.52429e-05,367.58,tempered_martensitic,,20,,measured,1.2207122787431859,-4.8169323995198585,0,1,20.0,0.22360679774997896
Southampton D2015,Fig. 12 B,FV566 stainless steel,martensitic stainless steel,OLR_1.56,long_crack,1.56,16.6702,1.53282e-05,367.58,tempered_martensitic,,20,,measured,1.2219408102884335,-4.814508841620847,0,1,20.0,0.22360679774997896
Southampton D2015,Fig. 12 B,FV566 stainless steel,martensitic stainless steel,OLR_1.56,long_crack,1.56,16.71777,1.5399e-05,367.58,tempered_martensitic,,20,,measured,1.2231783459926622,-4.8125074810195745,0,1,20.0,0.22360679774997896
Southampton D2015,Fig. 12 B,FV566 stainless steel,martensitic stainless steel,OLR_1.56,long_crack,1.56,16.76576,1.5485e-05,367.58,tempered_martensitic,,20,,measured,1.2244232449897214,-4.810088790307194,0,1,20.0,0.22360679774997896
Southampton D2015,Fig. 12 B,FV566 stainless steel,martensitic stainless steel,OLR_1.56,long_crack,1.56,16.81423,1.56351e-05,367.58,tempered_martensitic,,20,,measured,1.2256769837881536,-4.805899336722979,0,1,20.0,0.22360679774997896
Southampton D2015,Fig. 12 B,FV566 stainless steel,martensitic stainless steel,OLR_1.56,long_crack,1.56,16.86339,1.58629e-05,367.58,tempered_martensitic,,20,,measured,1.226944884067001,-4.7996174135590195,0,1,20.0,0.22360679774997896
Southampton D2015,Fig. 12 B,FV566 stainless steel,martensitic stainless steel,OLR_1.56,long_crack,1.56,16.9135,1.61523e-05,367.58,tempered_martensitic,,20,,measured,1.2282334877516043,-4.791765627748504,0,1,20.0,0.22360679774997896
Southampton D2015,Fig. 12 B,FV566 stainless steel,martensitic stainless steel,OLR_1.56,long_crack,1.56,16.96475,1.64891e-05,367.58,tempered_martensitic,,20,,measured,1.2295474640742419,-4.782803048157818,0,1,20.0,0.22360679774997896
Southampton D2015,Fig. 12 B,FV566 stainless steel,martensitic stainless steel,OLR_1.56,long_crack,1.56,17.01731,1.68472e-05,367.58,tempered_martensitic,,20,,measured,1.2308909103615657,-4.7734722684184705,0,1,20.0,0.22360679774997896
Southampton D2015,Fig. 12 B,FV566 stainless steel,martensitic stainless steel,OLR_1.56,long_crack,1.56,17.07128,1.72172e-05,367.58,tempered_martensitic,,20,,measured,1.2322660856194678,-4.764037475613132,0,1,20.0,0.22360679774997896
Southampton D2015,Fig. 12 B,FV566 stainless steel,martensitic stainless steel,OLR_1.56,long_crack,1.56,17.1267,1.75947e-05,367.58,tempered_martensitic,,20,,measured,1.233673690469636,-4.754618133742419,0,1,20.0,0.22360679774997896
Southampton D2015,Fig. 12 B,FV566 stainless steel,martensitic stainless steel,OLR_1.56,long_crack,1.56,17.18363,1.79636e-05,367.58,tempered_martensitic,,20,,measured,1.2351149128388121,-4.7456066240461325,0,1,20.0,0.22360679774997896
Southampton D2015,Fig. 12 B,FV566 stainless steel,martensitic stainless steel,OLR_1.56,long_crack,1.56,17.24205,1.8315e-05,367.58,tempered_martensitic,,20,,measured,1.236588900163828,-4.737193076999437,0,1,20.0,0.22360679774997896
Southampton D2015,Fig. 12 B,FV566 stainless steel,martensitic stainless steel,OLR_1.56,long_crack,1.56,17.30192,1.86276e-05,367.58,tempered_martensitic,,20,,measured,1.2380942996107311,-4.729843096467131,0,1,20.0,0.22360679774997896
Southampton D2015,Fig. 12 B,FV566 stainless steel,martensitic stainless steel,OLR_1.56,long_crack,1.56,17.36315,1.89028e-05,367.58,tempered_martensitic,,20,,measured,1.239628517126049,-4.72347386066896,0,1,20.0,0.22360679774997896
Southampton D2015,Fig. 12 B,FV566 stainless steel,martensitic stainless steel,OLR_1.56,long_crack,1.56,17.42562,1.91588e-05,367.58,tempered_martensitic,,20,,measured,1.241188239153896,-4.717631696181222,0,1,20.0,0.22360679774997896
Southampton D2015,Fig. 12 B,FV566 stainless steel,martensitic stainless steel,OLR_1.56,long_crack,1.56,17.4893,1.94203e-05,367.58,tempered_martensitic,,20,,measured,1.2427724274191514,-4.7117440655022556,0,1,20.0,0.22360679774997896
Southampton D2015,Fig. 12 B,FV566 stainless steel,martensitic stainless steel,OLR_1.56,long_crack,1.56,17.5542,1.96956e-05,367.58,tempered_martensitic,,20,,measured,1.2443810420894779,-4.705630784455243,0,1,20.0,0.22360679774997896
Southampton D2015,Fig. 12 B,FV566 stainless steel,martensitic stainless steel,OLR_1.56,long_crack,1.56,17.62041,1.99831e-05,367.58,tempered_martensitic,,20,,measured,1.246016009562179,-4.699337138309185,0,1,20.0,0.22360679774997896
Southampton D2015,Fig. 12 B,FV566 stainless steel,martensitic stainless steel,OLR_1.56,long_crack,1.56,17.68798,2.02699e-05,367.58,tempered_martensitic,,20,,measured,1.2476782385092289,-4.693148393860287,0,1,20.0,0.22360679774997896
Southampton D2015,Fig. 12 B,FV566 stainless steel,martensitic stainless steel,OLR_1.56,long_crack,1.56,17.75693,2.05567e-05,367.58,tempered_martensitic,,20,,measured,1.2493678826526775,-4.687046602070673,0,1,20.0,0.22360679774997896
Southampton D2015,Fig. 12 B,FV566 stainless steel,martensitic stainless steel,OLR_1.56,long_crack,1.56,17.82728,2.08498e-05,367.58,tempered_martensitic,,20,,measured,1.2510850856821825,-4.6808981066045146,0,1,20.0,0.22360679774997896
Southampton D2015,Fig. 12 B,FV566 stainless steel,martensitic stainless steel,OLR_1.56,long_crack,1.56,17.89907,2.11816e-05,367.58,tempered_martensitic,,20,,measured,1.252830466490466,-4.6740412375748015,0,1,20.0,0.22360679774997896
Southampton D2015,Fig. 12 B,FV566 stainless steel,martensitic stainless steel,OLR_1.56,long_crack,1.56,17.97247,2.15706e-05,367.58,tempered_martensitic,,20,,measured,1.2546077673512965,-4.66613777455137,0,1,20.0,0.22360679774997896
Southampton D2015,Fig. 12 B,FV566 stainless steel,martensitic stainless steel,OLR_1.56,long_crack,1.56,18.04769,2.19946e-05,367.58,tempered_martensitic,,20,,measured,1.2564216226154354,-4.657683931817257,0,1,20.0,0.22360679774997896
Southampton D2015,Fig. 12 B,FV566 stainless steel,martensitic stainless steel,OLR_1.56,long_crack,1.56,18.1249,2.24482e-05,367.58,tempered_martensitic,,20,,measured,1.258275619128935,-4.648818476995087,0,1,20.0,0.22360679774997896
Southampton D2015,Fig. 12 B,FV566 stainless steel,martensitic stainless steel,OLR_1.56,long_crack,1.56,18.20422,2.29218e-05,367.58,tempered_martensitic,,20,,measured,1.2601720753626282,-4.639751281147369,0,1,20.0,0.22360679774997896
Southampton D2015,Fig. 12 B,FV566 stainless steel,martensitic stainless steel,OLR_1.56,long_crack,1.56,18.28577,2.33956e-05,367.58,tempered_martensitic,,20,,measured,1.2621132528725951,-4.630865812478736,0,1,20.0,0.22360679774997896
Southampton D2015,Fig. 12 B,FV566 stainless steel,martensitic stainless steel,OLR_1.56,long_crack,1.56,18.3696,2.38763e-05,367.58,tempered_martensitic,,20,,measured,1.2640996996000864,-4.622032972939769,0,1,20.0,0.22360679774997896
Southampton D2015,Fig. 12 B,FV566 stainless steel,martensitic stainless steel,OLR_1.56,long_crack,1.56,18.45577,2.43471e-05,367.58,tempered_martensitic,,20,,measured,1.26613216927023,-4.61355276048638,0,1,20.0,0.22360679774997896
Southampton D2015,Fig. 12 B,FV566 stainless steel,martensitic stainless steel,OLR_1.56,long_crack,1.56,18.54428,2.48085e-05,367.58,tempered_martensitic,,20,,measured,1.268209976079448,-4.605399493745387,0,1,20.0,0.22360679774997896
Southampton D2015,Fig. 12 B,FV566 stainless steel,martensitic stainless steel,OLR_1.56,long_crack,1.56,18.63515,2.52978e-05,367.58,tempered_martensitic,,20,,measured,1.270332892872531,-4.596917245203779,0,1,20.0,0.22360679774997896
Southampton D2015,Fig. 12 B,FV566 stainless steel,martensitic stainless steel,OLR_1.56,long_crack,1.56,18.72853,2.58695e-05,367.58,tempered_martensitic,,20,,measured,1.2725036909928447,-4.587211965150462,0,1,20.0,0.22360679774997896
Southampton D2015,Fig. 12 B,FV566 stainless steel,martensitic stainless steel,OLR_1.56,long_crack,1.56,18.82477,2.65307e-05,367.58,tempered_martensitic,,20,,measured,1.2747296787191633,-4.576251291211536,0,1,20.0,0.22360679774997896
Southampton D2015,Fig. 12 B,FV566 stainless steel,martensitic stainless steel,OLR_1.56,long_crack,1.56,18.92428,2.72452e-05,367.58,tempered_martensitic,,20,,measured,1.277019365161527,-4.564709999704172,0,1,20.0,0.22360679774997896
Southampton D2015,Fig. 12 B,FV566 stainless steel,martensitic stainless steel,OLR_1.56,long_crack,1.56,19.02732,2.79788e-05,367.58,tempered_martensitic,,20,,measured,1.2793776221716227,-4.5531709161685,0,1,20.0,0.22360679774997896
Southampton D2015,Fig. 12 B,FV566 stainless steel,martensitic stainless steel,OLR_1.56,long_crack,1.56,19.13405,2.86742e-05,367.58,tempered_martensitic,,20,,measured,1.2818069045014708,-4.542508689919533,0,1,20.0,0.22360679774997896
Southampton D2015,Fig. 12 B,FV566 stainless steel,martensitic stainless steel,OLR_1.56,long_crack,1.56,19.2444,2.93107e-05,367.58,tempered_martensitic,,20,,measured,1.284304375251279,-4.532973809589297,0,1,20.0,0.22360679774997896
Southampton D2015,Fig. 12 B,FV566 stainless steel,martensitic stainless steel,OLR_1.56,long_crack,1.56,19.35824,2.99273e-05,367.58,tempered_martensitic,,20,,measured,1.2868658698611242,-4.523932462845559,0,1,20.0,0.22360679774997896
Southampton D2015,Fig. 12 B,FV566 stainless steel,martensitic stainless steel,OLR_1.56,long_crack,1.56,19.47556,3.05716e-05,367.58,tempered_martensitic,,20,,measured,1.2894899542220488,-4.514681831375734,0,1,20.0,0.22360679774997896
Southampton D2015,Fig. 12 B,FV566 stainless steel,martensitic stainless steel,OLR_1.56,long_crack,1.56,19.59656,3.12608e-05,367.58,tempered_martensitic,,20,,measured,1.292179841553576,-4.504999912076913,0,1,20.0,0.22360679774997896
Southampton D2015,Fig. 12 B,FV566 stainless steel,martensitic stainless steel,OLR_1.56,long_crack,1.56,19.72151,3.20302e-05,367.58,tempered_martensitic,,20,,measured,1.294940164132656,-4.494440349546443,0,1,20.0,0.22360679774997896
Southampton D2015,Fig. 12 B,FV566 stainless steel,martensitic stainless steel,OLR_1.56,long_crack,1.56,19.85083,3.29468e-05,367.58,tempered_martensitic,,20,,measured,1.2977786701361127,-4.482186760427488,0,1,20.0,0.22360679774997896
Southampton D2015,Fig. 12 B,FV566 stainless steel,martensitic stainless steel,OLR_1.56,long_crack,1.56,19.98525,3.39981e-05,367.58,tempered_martensitic,,20,,measured,1.3007095853177342,-4.468545353033404,0,1,20.0,0.22360679774997896
Southampton D2015,Fig. 12 B,FV566 stainless steel,martensitic stainless steel,OLR_1.56,long_crack,1.56,20.12546,3.50836e-05,367.58,tempered_martensitic,,20,,measured,1.3037458156574744,-4.454895849173808,0,1,20.0,0.22360679774997896
Southampton D2015,Fig. 12 B,FV566 stainless steel,martensitic stainless steel,OLR_1.56,long_crack,1.56,20.27177,3.61252e-05,367.58,tempered_martensitic,,20,,measured,1.3068916701371616,-4.442189739843536,0,1,20.0,0.22360679774997896
Southampton D2015,Fig. 12 B,FV566 stainless steel,martensitic stainless steel,OLR_1.56,long_crack,1.56,20.42419,3.71299e-05,367.58,tempered_martensitic,,20,,measured,1.3101448419238746,-4.430276220434672,0,1,20.0,0.22360679774997896
Southampton D2015,Fig. 12 B,FV566 stainless steel,martensitic stainless steel,OLR_1.56,long_crack,1.56,20.58273,3.81393e-05,367.58,tempered_martensitic,,20,,measured,1.3135029770981452,-4.41862728215858,0,1,20.0,0.22360679774997896
Southampton D2015,Fig. 12 B,FV566 stainless steel,martensitic stainless steel,OLR_1.56,long_crack,1.56,20.74761,3.9239e-05,367.58,tempered_martensitic,,20,,measured,1.3169680758147115,-4.406282069080464,0,1,20.0,0.22360679774997896
Southampton D2015,Fig. 12 B,FV566 stainless steel,martensitic stainless steel,OLR_1.56,long_crack,1.56,20.91943,4.05031e-05,367.58,tempered_martensitic,,20,,measured,1.3205498469625803,-4.392511735763826,0,1,20.0,0.22360679774997896
Southampton D2015,Fig. 12 B,FV566 stainless steel,martensitic stainless steel,OLR_1.56,long_crack,1.56,21.09915,4.19231e-05,367.58,tempered_martensitic,,20,,measured,1.324264959669953,-4.377546610969078,0,1,20.0,0.22360679774997896
Southampton D2015,Fig. 12 B,FV566 stainless steel,martensitic stainless steel,OLR_1.56,long_crack,1.56,21.28776,4.3538e-05,367.58,tempered_martensitic,,20,,measured,1.328129965298349,-4.361131524971397,0,1,20.0,0.22360679774997896
Southampton D2015,Fig. 12 B,FV566 stainless steel,martensitic stainless steel,OLR_1.56,long_crack,1.56,21.48647,4.53743e-05,367.58,tempered_martensitic,,20,,measured,1.3321650713571034,-4.343190061867287,0,1,20.0,0.22360679774997896
Southampton D2015,Fig. 12 B,FV566 stainless steel,martensitic stainless steel,OLR_1.56,long_crack,1.56,21.69671,4.74091e-05,367.58,tempered_martensitic,,20,,measured,1.3363938842093195,-4.324138289117738,0,1,20.0,0.22360679774997896
Southampton D2015,Fig. 12 B,FV566 stainless steel,martensitic stainless steel,OLR_1.56,long_crack,1.56,21.91988,4.9661e-05,367.58,tempered_martensitic,,20,,measured,1.3408381722812877,-4.303984539511433,0,1,20.0,0.22360679774997896
Southampton D2015,Fig. 12 B,FV566 stainless steel,martensitic stainless steel,OLR_1.56,long_crack,1.56,22.15758,5.21647e-05,367.58,tempered_martensitic,,20,,measured,1.345522326000543,-4.282623285909042,0,1,20.0,0.22360679774997896
Southampton D2015,Fig. 12 B,FV566 stainless steel,martensitic stainless steel,OLR_1.56,long_crack,1.56,22.41171,5.49678e-05,367.58,tempered_martensitic,,20,,measured,1.3504749942071588,-4.259891644642057,0,1,20.0,0.22360679774997896
Southampton D2015,Fig. 12 B,FV566 stainless steel,martensitic stainless steel,OLR_1.56,long_crack,1.56,22.68454,5.8115e-05,367.58,tempered_martensitic,,20,,measured,1.3557299770123419,-4.235711757860244,0,1,20.0,0.22360679774997896
Southampton D2015,Fig. 12 B,FV566 stainless steel,martensitic stainless steel,OLR_1.56,long_crack,1.56,22.9788,6.15926e-05,367.58,tempered_martensitic,,20,,measured,1.3613273451970924,-4.210471462709227,0,1,20.0,0.22360679774997896
Southampton D2015,Fig. 12 B,FV566 stainless steel,martensitic stainless steel,OLR_1.56,long_crack,1.56,23.29737,6.54459e-05,367.58,tempered_martensitic,,20,,measured,1.367306897036527,-4.18411755557846,0,1,20.0,0.22360679774997896
Southampton D2015,Fig. 12 B,FV566 stainless steel,martensitic stainless steel,OLR_1.56,long_crack,1.56,23.64367,6.99249e-05,367.58,tempered_martensitic,,20,,measured,1.3737148891737547,-4.155368146043017,0,1,20.0,0.22360679774997896
Southampton D2015,Fig. 12 B,FV566 stainless steel,martensitic stainless steel,OLR_1.56,long_crack,1.56,24.02286,7.1851e-05,367.58,tempered_martensitic,,20,,measured,1.3806247103224383,-4.143567183111388,0,1,20.0,0.22360679774997896
Southampton D2015,Fig. 12 B,FV566 stainless steel,martensitic stainless steel,OLR_1.56,long_crack,1.56,24.33362,7.29788e-05,367.58,tempered_martensitic,,20,,measured,1.3862067217166074,-4.136803282073905,0,1,20.0,0.22360679774997896
Southampton D2015,Fig. 12 B,FV566 stainless steel,martensitic stainless steel,OLR_1.56,long_crack,1.56,24.53476,8.39883e-05,367.58,tempered_martensitic,,20,,measured,1.3897818140517846,-4.075781209168399,0,1,20.0,0.22360679774997896
Southampton D2015,Fig. 12 B,FV566 stainless steel,martensitic stainless steel,OLR_1.56,long_crack,1.56,24.82126,7.588e-05,367.58,tempered_martensitic,,20,,measured,1.394823823784707,-4.119872677783375,0,1,20.0,0.22360679774997896
Southampton D2015,Fig. 12 B,FV566 stainless steel,martensitic stainless steel,OLR_1.56,long_crack,1.56,25.05287,8.69188e-05,367.58,tempered_martensitic,,20,,measured,1.3988574848446425,-4.060886278174981,0,1,20.0,0.22360679774997896
Southampton D2015,Fig. 12 B,FV566 stainless steel,martensitic stainless steel,OLR_1.56,long_crack,1.56,25.34544,0.000101003,367.58,tempered_martensitic,,20,,measured,1.4038998350312437,-3.995665726572839,0,1,20.0,0.22360679774997896
Southampton D2015,Fig. 12 B,FV566 stainless steel,martensitic stainless steel,OLR_1.56,long_crack,1.56,25.67393,9.87838e-05,367.58,tempered_martensitic,,20,,measured,1.4094923527647807,-4.00531427147991,0,1,20.0,0.22360679774997896
Southampton D2015,Fig. 12 B,FV566 stainless steel,martensitic stainless steel,OLR_1.56,long_crack,1.56,26.00669,9.10053e-05,367.58,tempered_martensitic,,20,,measured,1.4150850809074829,-4.040933314341243,0,1,20.0,0.22360679774997896
Southampton D2015,Fig. 12 B,FV566 stainless steel,martensitic stainless steel,OLR_1.56,long_crack,1.56,26.31044,0.000104023,367.58,tempered_martensitic,,20,,measured,1.4201281110265693,-3.982870625425077,0,1,20.0,0.22360679774997896
Southampton D2015,Fig. 12 B,FV566 stainless steel,martensitic stainless steel,OLR_1.56,long_crack,1.56,26.67964,0.000127759,367.58,tempered_martensitic,,20,,measured,1.4261799651594924,-3.8936084961822033,0,1,20.0,0.22360679774997896
Southampton D2015,Fig. 12 B,FV566 stainless steel,martensitic stainless steel,OLR_1.56,long_crack,1.56,27.15133,0.000129701,367.58,tempered_martensitic,,20,,measured,1.43379110823476,-3.887056675474843,0,1,20.0,0.22360679774997896
Southampton D2015,Fig. 12 B,FV566 stainless steel,martensitic stainless steel,OLR_1.56,long_crack,1.56,27.6314,0.000137981,367.58,tempered_martensitic,,20,,measured,1.441402889870233,-3.860180711883205,0,1,20.0,0.22360679774997896
Southampton D2015,Fig. 12 B,FV566 stainless steel,martensitic stainless steel,OLR_1.56,long_crack,1.56,28.1854,0.000143929,367.58,tempered_martensitic,,20,,measured,1.4500242025963372,-3.8418516920184738,0,1,20.0,0.22360679774997896
Southampton D2015,Fig. 12 B,FV566 stainless steel,martensitic stainless steel,OLR_1.56,long_crack,1.56,28.71415,0.000160565,367.58,tempered_martensitic,,20,,measured,1.4580959647657703,-3.7943491163638736,0,1,20.0,0.22360679774997896
Southampton D2015,Fig. 12 B,FV566 stainless steel,martensitic stainless steel,OLR_1.56,long_crack,1.56,29.35811,0.000186315,367.58,tempered_martensitic,,20,,measured,1.467728093376483,-3.7297521791617956,0,1,20.0,0.22360679774997896
Southampton D2015,Fig. 12 B,FV566 stainless steel,martensitic stainless steel,OLR_1.56,long_crack,1.56,30.15642,0.000208531,367.58,tempered_martensitic,,20,,measured,1.479379783267744,-3.680829374128199,0,1,20.0,0.22360679774997896
Southampton D2015,Fig. 12 B,FV566 stainless steel,martensitic stainless steel,OLR_1.56,long_crack,1.56,31.08144,0.000225982,367.58,tempered_martensitic,,20,,measured,1.4925011314148073,-3.6459261520561355,0,1,20.0,0.22360679774997896
Southampton D2015,Fig. 12 A CA,FV566 stainless steel,martensitic stainless steel,CA,short_crack_secant,1.0,7.232165007315732,1.25e-05,367.58,tempered_martensitic,,20,,measured,0.8592683263374924,-4.903089986991944,0,1,20.0,0.22360679774997896
Southampton D2015,Fig. 12 A CA,FV566 stainless steel,martensitic stainless steel,CA,short_crack_binned,1.0,8.84843,7.91667e-06,367.58,tempered_martensitic,,20,,measured,0.9468662195313235,-5.101457457897981,0,1,20.0,0.22360679774997896
Southampton D2015,Fig. 12 A CA,FV566 stainless steel,martensitic stainless steel,CA,short_crack_secant,1.0,9.463883037722017,7.499999999999999e-06,367.58,tempered_martensitic,,20,,measured,0.9760693642925486,-5.1249387366083,0,1,20.0,0.22360679774997896
Southampton D2015,Fig. 12 A CA,FV566 stainless steel,martensitic stainless steel,CA,short_crack_binned,1.0,11.08206,5.41667e-06,367.58,tempered_martensitic,,20,,measured,1.0446204971682609,-5.266267622146708,0,1,20.0,0.22360679774997896
Southampton D2015,Fig. 12 A CA,FV566 stainless steel,martensitic stainless steel,CA,short_crack_secant,1.0,9.84923742051576,3.7499999999999997e-06,367.58,tempered_martensitic,,20,,measured,0.9934026064486078,-5.425968732272281,0,1,20.0,0.22360679774997896
Southampton D2015,Fig. 12 A CA,FV566 stainless steel,martensitic stainless steel,CA,short_crack_binned,1.0,13.1816,7.29167e-06,367.58,tempered_martensitic,,20,,measured,1.1199681286948004,-5.1371729944907365,0,1,20.0,0.22360679774997896
Southampton D2015,Fig. 12 A CA,FV566 stainless steel,martensitic stainless steel,CA,short_crack_secant,1.0,10.577456306002277,2.5e-06,367.58,tempered_martensitic,,20,,measured,1.0243812399970647,-5.6020599913279625,0,1,20.0,0.22360679774997896
Southampton D2015,Fig. 12 A CA,FV566 stainless steel,martensitic stainless steel,CA,short_crack_binned,1.0,15.48193,9.375e-06,367.58,tempered_martensitic,,20,,measured,1.189825099505983,-5.028028723600244,0,1,20.0,0.22360679774997896
Southampton D2015,Fig. 12 A CA,FV566 stainless steel,martensitic stainless steel,CA,short_crack_binned,1.0,17.4079,6.25e-06,367.58,tempered_martensitic,,20,,measured,1.2407463832126555,-5.204119982655925,0,1,20.0,0.22360679774997896
Southampton D2015,Fig. 12 A CA,FV566 stainless steel,martensitic stainless steel,CA,short_crack_secant,1.0,10.577456306002277,2.5e-05,367.58,tempered_martensitic,,20,,measured,1.0243812399970647,-4.6020599913279625,0,1,20.0,0.22360679774997896
Southampton D2015,Fig. 12 A CA,FV566 stainless steel,martensitic stainless steel,CA,short_crack_binned,1.0,18.72992,7.5e-06,367.58,tempered_martensitic,,20,,measured,1.2725359224028534,-5.1249387366083,0,1,20.0,0.22360679774997896
Southampton D2015,Fig. 12 A CA,FV566 stainless steel,martensitic stainless steel,CA,short_crack_secant,1.0,10.923154914773914,3.3333333333333337e-06,367.58,tempered_martensitic,,20,,measured,1.0383480929646374,-5.477121254719663,0,1,20.0,0.22360679774997896
Southampton D2015,Fig. 12 A CA,FV566 stainless steel,martensitic stainless steel,CA,short_crack_binned,1.0,21.10232,1.03906e-05,367.58,tempered_martensitic,,20,,measured,1.3243302044829997,-4.983359373601094,0,1,20.0,0.22360679774997896
Southampton D2015,Fig. 12 A CA,FV566 stainless steel,martensitic stainless steel,CA,short_crack_secant,1.0,11.258101354911767,1.8749999999999998e-06,367.58,tempered_martensitic,,20,,measured,1.0514651542265419,-5.726998727936262,0,1,20.0,0.22360679774997896
Southampton D2015,Fig. 12 A CA,FV566 stainless steel,martensitic stainless steel,CA,short_crack_binned,1.0,22.76376,1.41667e-05,367.58,tempered_martensitic,,20,,measured,1.3572439981616824,-4.848731302801184,0,1,20.0,0.22360679774997896
Southampton D2015,Fig. 12 A CA,FV566 stainless steel,martensitic stainless steel,CA,short_crack_secant,1.0,11.258101354911767,2.5e-06,367.58,tempered_martensitic,,20,,measured,1.0514651542265419,-5.6020599913279625,0,1,20.0,0.22360679774997896
Southampton D2015,Fig. 12 A CA,FV566 stainless steel,martensitic stainless steel,CA,short_crack_binned,1.0,26.9222,2.725e-05,367.58,tempered_martensitic,,20,,measured,1.4301105462213666,-4.564633493387339,0,1,20.0,0.22360679774997896
Southampton D2015,Fig. 12 A CA,FV566 stainless steel,martensitic stainless steel,CA,short_crack_secant,1.0,11.742366584754475,1.8749999999999998e-06,367.58,tempered_martensitic,,20,,measured,1.069755634485766,-5.726998727936262,0,1,20.0,0.22360679774997896
Southampton D2015,Fig. 12 A CA,FV566 stainless steel,martensitic stainless steel,CA,short_crack_binned,1.0,32.51787,2.63542e-05,367.58,tempered_martensitic,,20,,measured,1.5121220905031432,-4.5791501625588245,0,1,20.0,0.22360679774997896
Southampton D2015,Fig. 12 A CA,FV566 stainless steel,martensitic stainless steel,CA,short_crack_secant,1.0,11.742366584754475,3.7499999999999997e-06,367.58,tempered_martensitic,,20,,measured,1.069755634485766,-5.425968732272281,0,1,20.0,0.22360679774997896
Southampton D2015,Fig. 12 A CA,FV566 stainless steel,martensitic stainless steel,CA,short_crack_binned,1.0,37.12814,3.69531e-05,367.58,tempered_martensitic,,20,,measured,1.5697031930190546,-4.432349122724605,0,1,20.0,0.22360679774997896
Southampton D2015,Fig. 12 A CA,FV566 stainless steel,martensitic stainless steel,CA,short_crack_secant,1.0,12.207144108611002,5e-06,367.58,tempered_martensitic,,20,,measured,1.0866140715660773,-5.301029995663981,0,1,20.0,0.22360679774997896
Southampton D2015,Fig. 12 A CA,FV566 stainless steel,martensitic stainless steel,CA,short_crack_binned,1.0,47.95593,4.73125e-05,367.58,tempered_martensitic,,20,,measured,1.6808423175972436,-4.325024103155852,0,1,20.0,0.22360679774997896
Southampton D2015,Fig. 12 A CA,FV566 stainless steel,martensitic stainless steel,CA,short_crack_secant,1.0,12.654582860994026,8.750000000000001e-06,367.58,tempered_martensitic,,20,,measured,1.1022478338756005,-5.057991946977687,0,1,20.0,0.22360679774997896
Southampton D2015,Fig. 12 A CA,FV566 stainless steel,martensitic stainless steel,CA,short_crack_secant,1.0,13.366486959301573,5e-06,367.58,tempered_martensitic,,20,,measured,1.12601727901461,-5.301029995663981,0,1,20.0,0.22360679774997896
Southampton D2015,Fig. 12 A CA,FV566 stainless steel,martensitic stainless steel,CA,short_crack_secant,1.0,13.366486959301573,7.499999999999999e-06,367.58,tempered_martensitic,,20,,measured,1.12601727901461,-5.1249387366083,0,1,20.0,0.22360679774997896
Southampton D2015,Fig. 12 A CA,FV566 stainless steel,martensitic stainless steel,CA,short_crack_secant,1.0,13.640649840287473,1.1249999999999999e-05,367.58,tempered_martensitic,,20,,measured,1.1348350605937985,-4.948847477552619,0,1,20.0,0.22360679774997896
Southampton D2015,Fig. 12 A CA,FV566 stainless steel,martensitic stainless steel,CA,short_crack_secant,1.0,13.640649840287473,1.25e-05,367.58,tempered_martensitic,,20,,measured,1.1348350605937985,-4.903089986991944,0,1,20.0,0.22360679774997896
Southampton D2015,Fig. 12 A CA,FV566 stainless steel,martensitic stainless steel,CA,short_crack_secant,1.0,13.77564312522638,5e-06,367.58,tempered_martensitic,,20,,measured,1.1391118833290568,-5.301029995663981,0,1,20.0,0.22360679774997896
Southampton D2015,Fig. 12 A CA,FV566 stainless steel,martensitic stainless steel,CA,short_crack_secant,1.0,13.77564312522638,5.6249999999999995e-06,367.58,tempered_martensitic,,20,,measured,1.1391118833290568,-5.2498774732166,0,1,20.0,0.22360679774997896
Southampton D2015,Fig. 12 A CA,FV566 stainless steel,martensitic stainless steel,CA,short_crack_secant,1.0,14.934620333621064,5e-06,367.58,tempered_martensitic,,20,,measured,1.174194186490921,-5.301029995663981,0,1,20.0,0.22360679774997896
Southampton D2015,Fig. 12 A CA,FV566 stainless steel,martensitic stainless steel,CA,short_crack_secant,1.0,14.934620333621064,7.499999999999999e-06,367.58,tempered_martensitic,,20,,measured,1.174194186490921,-5.1249387366083,0,1,20.0,0.22360679774997896
Southampton D2015,Fig. 12 A CA,FV566 stainless steel,martensitic stainless steel,CA,short_crack_secant,1.0,14.934620333621064,1.0625e-05,367.58,tempered_martensitic,,20,,measured,1.174194186490921,-4.973671061277651,0,1,20.0,0.22360679774997896
Southampton D2015,Fig. 12 A CA,FV566 stainless steel,martensitic stainless steel,CA,short_crack_secant,1.0,15.892405411937716,3.7499999999999997e-06,367.58,tempered_martensitic,,20,,measured,1.2011896352860245,-5.425968732272281,0,1,20.0,0.22360679774997896
Southampton D2015,Fig. 12 A CA,FV566 stainless steel,martensitic stainless steel,CA,short_crack_secant,1.0,15.892405411937716,5e-06,367.58,tempered_martensitic,,20,,measured,1.2011896352860245,-5.301029995663981,0,1,20.0,0.22360679774997896
Southampton D2015,Fig. 12 A CA,FV566 stainless steel,martensitic stainless steel,CA,short_crack_secant,1.0,15.892405411937716,1.4999999999999999e-05,367.58,tempered_martensitic,,20,,measured,1.2011896352860245,-4.823908740944319,0,1,20.0,0.22360679774997896
