Repository: sumantballi/microstructure-informed-fatigue-crack-growth

# Microstructure-Informed Fatigue Crack-Growth Prediction in Stainless Steel

## Project Summary

This project develops a microstructure-informed framework for fatigue crack-growth prediction in austenitic stainless steel. Open/literature fatigue crack-growth datasets are combined with fracture-mechanics descriptors, microstructure-sensitive features, and machine-learning models to predict crack-growth rates.

## Data sources

### 1. Open measured fatigue-crack-growth data

The primary measured data comes from the University of Southampton dataset:

> Cunningham et al., Dataset for *Fatigue crack initiation and growth behaviour in a notch with periodic overloads in the low cycle fatigue regi

File: data/Processed/literature_open_crack_growth_dataset.csv (part 4 of 10)
source_dataset,source_sheet,alloy,material_class,condition,loading_protocol,overload_ratio,delta_k_mpa_sqrt_m,dadn_mm_per_cycle,hardness_hv,microstructure_family,grain_size_um,temperature_C,stress_ratio_R,data_type,log_delta_k,log_dadn,is_austenitic,is_measured,grain_size_um_filled,inv_sqrt_grain_size
Southampton D2015,Fig. 12 A CA,FV566 stainless steel,martensitic stainless steel,CA,short_crack_secant,1.0,15.892405411937716,1.875e-05,367.58,tempered_martensitic,,20,,measured,1.2011896352860245,-4.726998727936262,0,1,20.0,0.22360679774997896
Southampton D2015,Fig. 12 A CA,FV566 stainless steel,martensitic stainless steel,CA,short_crack_secant,1.0,16.573512542323265,1.1249999999999999e-05,367.58,tempered_martensitic,,20,,measured,1.2194145612910539,-4.948847477552619,0,1,20.0,0.22360679774997896
Southampton D2015,Fig. 12 A CA,FV566 stainless steel,martensitic stainless steel,CA,short_crack_secant,1.0,17.226939383902796,2.5e-06,367.58,tempered_martensitic,,20,,measured,1.2362081255761848,-5.6020599913279625,0,1,20.0,0.22360679774997896
Southampton D2015,Fig. 12 A CA,FV566 stainless steel,martensitic stainless steel,CA,short_crack_secant,1.0,17.226939383902796,7.499999999999999e-06,367.58,tempered_martensitic,,20,,measured,1.2362081255761848,-5.1249387366083,0,1,20.0,0.22360679774997896
Southampton D2015,Fig. 12 A CA,FV566 stainless steel,martensitic stainless steel,CA,short_crack_secant,1.0,17.226939383902796,1.25e-05,367.58,tempered_martensitic,,20,,measured,1.2362081255761848,-4.903089986991944,0,1,20.0,0.22360679774997896
Southampton D2015,Fig. 12 A CA,FV566 stainless steel,martensitic stainless steel,CA,short_crack_secant,1.0,17.648707287358864,2.5e-06,367.58,tempered_martensitic,,20,,measured,1.2467129001755533,-5.6020599913279625,0,1,20.0,0.22360679774997896
Southampton D2015,Fig. 12 A CA,FV566 stainless steel,martensitic stainless steel,CA,short_crack_secant,1.0,17.648707287358864,5e-06,367.58,tempered_martensitic,,20,,measured,1.2467129001755533,-5.301029995663981,0,1,20.0,0.22360679774997896
Southampton D2015,Fig. 12 A CA,FV566 stainless steel,martensitic stainless steel,CA,short_crack_secant,1.0,17.855733554437066,1.25e-06,367.58,tempered_martensitic,,20,,measured,1.2517776967074696,-5.903089986991944,0,1,20.0,0.22360679774997896
Southampton D2015,Fig. 12 A CA,FV566 stainless steel,martensitic stainless steel,CA,short_crack_secant,1.0,17.855733554437066,7.499999999999999e-06,367.58,tempered_martensitic,,20,,measured,1.2517776967074696,-5.1249387366083,0,1,20.0,0.22360679774997896
Southampton D2015,Fig. 12 A CA,FV566 stainless steel,martensitic stainless steel,CA,short_crack_secant,1.0,18.06030673427056,1.25e-06,367.58,tempered_martensitic,,20,,measured,1.256725122050016,-5.903089986991944,0,1,20.0,0.22360679774997896
Southampton D2015,Fig. 12 A CA,FV566 stainless steel,martensitic stainless steel,CA,short_crack_secant,1.0,18.06030673427056,5e-06,367.58,tempered_martensitic,,20,,measured,1.256725122050016,-5.301029995663981,0,1,20.0,0.22360679774997896
Southampton D2015,Fig. 12 A CA,FV566 stainless steel,martensitic stainless steel,CA,short_crack_secant,1.0,18.06030673427056,8.750000000000001e-06,367.58,tempered_martensitic,,20,,measured,1.256725122050016,-5.057991946977687,0,1,20.0,0.22360679774997896
Southampton D2015,Fig. 12 A CA,FV566 stainless steel,martensitic stainless steel,CA,short_crack_secant,1.0,18.46242024766511,8.750000000000001e-06,367.58,tempered_martensitic,,20,,measured,1.266288632297053,-5.057991946977687,0,1,20.0,0.22360679774997896
Southampton D2015,Fig. 12 A CA,FV566 stainless steel,martensitic stainless steel,CA,short_crack_secant,1.0,18.660112734585578,1.7500000000000002e-05,367.58,tempered_martensitic,,20,,measured,1.2709142631972197,-4.756961951313706,0,1,20.0,0.22360679774997896
Southampton D2015,Fig. 12 A CA,FV566 stainless steel,martensitic stainless steel,CA,short_crack_secant,1.0,18.85565709778384,5e-06,367.58,tempered_martensitic,,20,,measured,1.2754416716644212,-5.301029995663981,0,1,20.0,0.22360679774997896
Southampton D2015,Fig. 12 A CA,FV566 stainless steel,martensitic stainless steel,CA,short_crack_secant,1.0,18.85565709778384,1.25e-05,367.58,tempered_martensitic,,20,,measured,1.2754416716644212,-4.903089986991944,0,1,20.0,0.22360679774997896
Southampton D2015,Fig. 12 A CA,FV566 stainless steel,martensitic stainless steel,CA,short_crack_secant,1.0,19.049119783660043,7.499999999999999e-06,367.58,tempered_martensitic,,20,,measured,1.2798749127186633,-5.1249387366083,0,1,20.0,0.22360679774997896
Southampton D2015,Fig. 12 A CA,FV566 stainless steel,martensitic stainless steel,CA,short_crack_secant,1.0,19.617633181141503,3.7499999999999997e-06,367.58,tempered_martensitic,,20,,measured,1.2926466096507598,-5.425968732272281,0,1,20.0,0.22360679774997896
Southampton D2015,Fig. 12 A CA,FV566 stainless steel,martensitic stainless steel,CA,short_crack_secant,1.0,19.617633181141503,5e-06,367.58,tempered_martensitic,,20,,measured,1.2926466096507598,-5.301029995663981,0,1,20.0,0.22360679774997896
Southampton D2015,Fig. 12 A CA,FV566 stainless steel,martensitic stainless steel,CA,short_crack_secant,1.0,20.3500018141448,1e-05,367.58,tempered_martensitic,,20,,measured,1.3085644522773587,-5.0,0,1,20.0,0.22360679774997896
Southampton D2015,Fig. 12 A CA,FV566 stainless steel,martensitic stainless steel,CA,short_crack_secant,1.0,20.706075449666898,8.750000000000001e-06,367.58,tempered_martensitic,,20,,measured,1.316097792178477,-5.057991946977687,0,1,20.0,0.22360679774997896
Southampton D2015,Fig. 12 A CA,FV566 stainless steel,martensitic stainless steel,CA,short_crack_secant,1.0,20.706075449666898,1.25e-05,367.58,tempered_martensitic,,20,,measured,1.316097792178477,-4.903089986991944,0,1,20.0,0.22360679774997896
Southampton D2015,Fig. 12 A CA,FV566 stainless steel,martensitic stainless steel,CA,short_crack_secant,1.0,20.706075449666898,2.375e-05,367.58,tempered_martensitic,,20,,measured,1.316097792178477,-4.624336386039115,0,1,20.0,0.22360679774997896
Southampton D2015,Fig. 12 A CA,FV566 stainless steel,martensitic stainless steel,CA,short_crack_secant,1.0,21.055869553476228,8.125000000000001e-06,367.58,tempered_martensitic,,20,,measured,1.3233731813762557,-5.090176630349088,0,1,20.0,0.22360679774997896
Southampton D2015,Fig. 12 A CA,FV566 stainless steel,martensitic stainless steel,CA,short_crack_secant,1.0,21.484751471225223,7.499999999999999e-06,367.58,tempered_martensitic,,20,,measured,1.332130334268479,-5.1249387366083,0,1,20.0,0.22360679774997896
Southampton D2015,Fig. 12 A CA,FV566 stainless steel,martensitic stainless steel,CA,short_crack_secant,1.0,21.904856125030825,3.7499999999999997e-06,367.58,tempered_martensitic,,20,,measured,1.3405404050005947,-5.425968732272281,0,1,20.0,0.22360679774997896
Southampton D2015,Fig. 12 A CA,FV566 stainless steel,martensitic stainless steel,CA,short_crack_secant,1.0,21.904856125030825,8.750000000000001e-06,367.58,tempered_martensitic,,20,,measured,1.3405404050005947,-5.057991946977687,0,1,20.0,0.22360679774997896
Southampton D2015,Fig. 12 A CA,FV566 stainless steel,martensitic stainless steel,CA,short_crack_secant,1.0,22.07055385306238,1.3124999999999999e-05,367.58,tempered_martensitic,,20,,measured,1.3438132317711102,-4.8819006879220055,0,1,20.0,0.22360679774997896
Southampton D2015,Fig. 12 A CA,FV566 stainless steel,martensitic stainless steel,CA,short_crack_secant,1.0,22.07055385306238,1.4375e-05,367.58,tempered_martensitic,,20,,measured,1.3438132317711102,-4.842392146638332,0,1,20.0,0.22360679774997896
Southampton D2015,Fig. 12 A CA,FV566 stainless steel,martensitic stainless steel,CA,short_crack_secant,1.0,22.398095820988,3.7499999999999997e-06,367.58,tempered_martensitic,,20,,measured,1.3502110982632174,-5.425968732272281,0,1,20.0,0.22360679774997896
Southampton D2015,Fig. 12 A CA,FV566 stainless steel,martensitic stainless steel,CA,short_crack_secant,1.0,22.398095820988,1e-05,367.58,tempered_martensitic,,20,,measured,1.3502110982632174,-5.0,0,1,20.0,0.22360679774997896
Southampton D2015,Fig. 12 A CA,FV566 stainless steel,martensitic stainless steel,CA,short_crack_secant,1.0,22.479199172684535,3.125e-06,367.58,tempered_martensitic,,20,,measured,1.3517808353187704,-5.505149978319906,0,1,20.0,0.22360679774997896
Southampton D2015,Fig. 12 A CA,FV566 stainless steel,martensitic stainless steel,CA,short_crack_secant,1.0,22.479199172684535,2.1875e-05,367.58,tempered_martensitic,,20,,measured,1.3517808353187704,-4.660051938305649,0,1,20.0,0.22360679774997896
Southampton D2015,Fig. 12 A CA,FV566 stainless steel,martensitic stainless steel,CA,short_crack_secant,1.0,23.351837619545268,2.5e-05,367.58,tempered_martensitic,,20,,measured,1.3683210620595807,-4.6020599913279625,0,1,20.0,0.22360679774997896
Southampton D2015,Fig. 12 A CA,FV566 stainless steel,martensitic stainless steel,CA,short_crack_secant,1.0,23.660776548261122,1.25e-05,367.58,tempered_martensitic,,20,,measured,1.37402899409962,-4.903089986991944,0,1,20.0,0.22360679774997896
Southampton D2015,Fig. 12 A CA,FV566 stainless steel,martensitic stainless steel,CA,short_crack_secant,1.0,23.965522370988214,2.375e-05,367.58,tempered_martensitic,,20,,measured,1.3795868996480751,-4.624336386039115,0,1,20.0,0.22360679774997896
Southampton D2015,Fig. 12 A CA,FV566 stainless steel,martensitic stainless steel,CA,short_crack_secant,1.0,25.145627167905246,1e-05,367.58,tempered_martensitic,,20,,measured,1.4004624720175436,-5.0,0,1,20.0,0.22360679774997896
Southampton D2015,Fig. 12 A CA,FV566 stainless steel,martensitic stainless steel,CA,short_crack_secant,1.0,25.145627167905246,1.4999999999999999e-05,367.58,tempered_martensitic,,20,,measured,1.4004624720175436,-4.823908740944319,0,1,20.0,0.22360679774997896
Southampton D2015,Fig. 12 A CA,FV566 stainless steel,martensitic stainless steel,CA,short_crack_secant,1.0,25.145627167905246,4.375e-05,367.58,tempered_martensitic,,20,,measured,1.4004624720175436,-4.359021942641668,0,1,20.0,0.22360679774997896
Southampton D2015,Fig. 12 A CA,FV566 stainless steel,martensitic stainless steel,CA,short_crack_secant,1.0,26.269832177644517,2.5625e-05,367.58,tempered_martensitic,,20,,measured,1.4194572983454257,-4.59133612593619,0,1,20.0,0.22360679774997896
Southampton D2015,Fig. 12 A CA,FV566 stainless steel,martensitic stainless steel,CA,short_crack_secant,1.0,26.406792047749096,2.6249999999999998e-05,367.58,tempered_martensitic,,20,,measured,1.4217156454105768,-4.580870692258024,0,1,20.0,0.22360679774997896
Southampton D2015,Fig. 12 A CA,FV566 stainless steel,martensitic stainless steel,CA,short_crack_secant,1.0,26.94724293425903,5e-06,367.58,tempered_martensitic,,20,,measured,1.4305143376233354,-5.301029995663981,0,1,20.0,0.22360679774997896
Southampton D2015,Fig. 12 A CA,FV566 stainless steel,martensitic stainless steel,CA,short_crack_secant,1.0,26.94724293425903,2.9999999999999997e-05,367.58,tempered_martensitic,,20,,measured,1.4305143376233354,-4.522878745280337,0,1,20.0,0.22360679774997896
Southampton D2015,Fig. 12 A CA,FV566 stainless steel,martensitic stainless steel,CA,short_crack_secant,1.0,27.93066947735978,2.9375e-05,367.58,tempered_martensitic,,20,,measured,1.4460813455412682,-4.532022124720207,0,1,20.0,0.22360679774997896
Southampton D2015,Fig. 12 A CA,FV566 stainless steel,martensitic stainless steel,CA,short_crack_secant,1.0,29.30961831224471,2.75e-05,367.58,tempered_martensitic,,20,,measured,1.4670101628272014,-4.560667306169737,0,1,20.0,0.22360679774997896
Southampton D2015,Fig. 12 A CA,FV566 stainless steel,martensitic stainless steel,CA,short_crack_secant,1.0,29.973725865056764,5.9999999999999995e-05,367.58,tempered_martensitic,,20,,measured,1.476740731002383,-4.221848749616356,0,1,20.0,0.22360679774997896
Southampton D2015,Fig. 12 A CA,FV566 stainless steel,martensitic stainless steel,CA,short_crack_secant,1.0,30.329411590134608,2.125e-05,367.58,tempered_martensitic,,20,,measured,1.4818639848033615,-4.67264106561367,0,1,20.0,0.22360679774997896
Southampton D2015,Fig. 12 A CA,FV566 stainless steel,martensitic stainless steel,CA,short_crack_secant,1.0,32.265894263317634,2.6875e-05,367.58,tempered_martensitic,,20,,measured,1.5087437062707338,-4.570651527076338,0,1,20.0,0.22360679774997896
Southampton D2015,Fig. 12 A CA,FV566 stainless steel,martensitic stainless steel,CA,short_crack_secant,1.0,32.48558379848369,1.25e-05,367.58,tempered_martensitic,,20,,measured,1.5116906758784172,-4.903089986991944,0,1,20.0,0.22360679774997896
Southampton D2015,Fig. 12 A CA,FV566 stainless steel,martensitic stainless steel,CA,short_crack_secant,1.0,32.75797078261048,5.1875e-05,367.58,tempered_martensitic,,20,,measured,1.5153169912199436,-4.285041890279851,0,1,20.0,0.22360679774997896
Southampton D2015,Fig. 12 A CA,FV566 stainless steel,martensitic stainless steel,CA,short_crack_secant,1.0,33.02794501817192,2.0625e-05,367.58,tempered_martensitic,,20,,measured,1.518881552951717,-4.685606042778037,0,1,20.0,0.22360679774997896
Southampton D2015,Fig. 12 A CA,FV566 stainless steel,martensitic stainless steel,CA,short_crack_secant,1.0,34.240422946095535,2.5e-05,367.58,tempered_martensitic,,20,,measured,1.5345391205501209,-4.6020599913279625,0,1,20.0,0.22360679774997896
Southampton D2015,Fig. 12 A CA,FV566 stainless steel,martensitic stainless steel,CA,short_crack_secant,1.0,35.10773806759208,1.6875e-05,367.58,tempered_martensitic,,20,,measured,1.545402849505,-4.772756218496937,0,1,20.0,0.22360679774997896
Southampton D2015,Fig. 12 A CA,FV566 stainless steel,martensitic stainless steel,CA,short_crack_secant,1.0,35.60732984608758,1.4999999999999999e-05,367.58,tempered_martensitic,,20,,measured,1.5515394076369409,-4.823908740944319,0,1,20.0,0.22360679774997896
Southampton D2015,Fig. 12 A CA,FV566 stainless steel,martensitic stainless steel,CA,short_crack_secant,1.0,36.29436179935445,2.375e-05,367.58,tempered_martensitic,,20,,measured,1.5598391641652554,-4.624336386039115,0,1,20.0,0.22360679774997896
Southampton D2015,Fig. 12 A CA,FV566 stainless steel,martensitic stainless steel,CA,short_crack_secant,1.0,36.536370441091634,5.0625000000000004e-05,367.58,tempered_martensitic,,20,,measured,1.5627254019191321,-4.295634963777275,0,1,20.0,0.22360679774997896
Southampton D2015,Fig. 12 A CA,FV566 stainless steel,martensitic stainless steel,CA,short_crack_secant,1.0,36.8723198267996,4.1875e-05,367.58,tempered_martensitic,,20,,measured,1.5667004621595273,-4.378045179955098,0,1,20.0,0.22360679774997896
Southampton D2015,Fig. 12 A CA,FV566 stainless steel,martensitic stainless steel,CA,short_crack_secant,1.0,37.44071733488258,4.375e-05,367.58,tempered_martensitic,,20,,measured,1.5733441608886312,-4.359021942641668,0,1,20.0,0.22360679774997896
Southampton D2015,Fig. 12 A CA,FV566 stainless steel,martensitic stainless steel,CA,short_crack_secant,1.0,39.53886513184328,2.875e-05,367.58,tempered_martensitic,,20,,measured,1.5970241997765569,-4.541362150974351,0,1,20.0,0.22360679774997896
Southampton D2015,Fig. 12 A CA,FV566 stainless steel,martensitic stainless steel,CA,short_crack_secant,1.0,39.62740207611194,7.5e-05,367.58,tempered_martensitic,,20,,measured,1.597995601453746,-4.1249387366083,0,1,20.0,0.22360679774997896
Southampton D2015,Fig. 12 A CA,FV566 stainless steel,martensitic stainless steel,CA,short_crack_secant,1.0,46.288332790085676,3.85e-05,367.58,tempered_martensitic,,20,,measured,1.665471538676408,-4.414539270491499,0,1,20.0,0.22360679774997896
Southampton D2015,Fig. 12 A CA,FV566 stainless steel,martensitic stainless steel,CA,short_crack_secant,1.0,47.432150871863975,2.875e-05,367.58,tempered_martensitic,,20,,measured,1.6760728187400484,-4.541362150974351,0,1,20.0,0.22360679774997896
Southampton D2015,Fig. 12 A CA,FV566 stainless steel,martensitic stainless steel,CA,short_crack_secant,1.0,47.98660261971042,4.7e-05,367.58,tempered_martensitic,,20,,measured,1.6811200036156517,-4.327902142064283,0,1,20.0,0.22360679774997896
Southampton D2015,Fig. 12 A CA,FV566 stainless steel,martensitic stainless steel,CA,short_crack_secant,1.0,50.11661476289113,7.5e-05,367.58,tempered_martensitic,,20,,measured,1.699981727935664,-4.1249387366083,0,1,20.0,0.22360679774997896
Southampton D2015,Fig. 12 A OLR=1.56,FV566 stainless steel,martensitic stainless steel,OLR_1.56,short_crack_secant,1.56,4.736681653601051,5.32166508987701e-06,367.58,tempered_martensitic,,20,,measured,0.6754741973244731,-5.273952460524026,0,1,20.0,0.22360679774997896
Southampton D2015,Fig. 12 A OLR=1.56,FV566 stainless steel,martensitic stainless steel,OLR_1.56,short_crack_binned,1.56,5.109336169461629,2.758348163977303e-06,367.58,tempered_martensitic,,20,,measured,0.7083644780862826,-5.559350917220719,0,1,20.0,0.22360679774997896
Southampton D2015,Fig. 12 A OLR=1.56,FV566 stainless steel,martensitic stainless steel,OLR_1.56,short_crack_secant,1.56,5.11591383388681,1.2542644992976119e-06,367.58,tempered_martensitic,,20,,measured,0.7089232211501222,-5.901610869826982,0,1,20.0,0.22360679774997896
Southampton D2015,Fig. 12 A OLR=1.56,FV566 stainless steel,martensitic stainless steel,OLR_1.56,short_crack_binned,1.56,6.661790032301772,2.260686072922768e-06,367.58,tempered_martensitic,,20,,measured,0.8235909403861185,-5.6457597411765486,0,1,20.0,0.22360679774997896
Southampton D2015,Fig. 12 A OLR=1.56,FV566 stainless steel,martensitic stainless steel,OLR_1.56,short_crack_secant,1.56,5.11591383388681,3.1839021905247075e-06,367.58,tempered_martensitic,,20,,measured,0.7089232211501222,-5.497040282255931,0,1,20.0,0.22360679774997896
Southampton D2015,Fig. 12 A OLR=1.56,FV566 stainless steel,martensitic stainless steel,OLR_1.56,short_crack_binned,1.56,7.557510498365434,1.74053319748684e-06,367.58,tempered_martensitic,,20,,measured,0.8783787591418177,-5.759317688927895,0,1,20.0,0.22360679774997896
Southampton D2015,Fig. 12 A OLR=1.56,FV566 stainless steel,martensitic stainless steel,OLR_1.56,short_crack_secant,1.56,5.468835356471842,1.2735608762098828e-06,367.58,tempered_martensitic,,20,,measured,0.7378948487993804,-5.894980290927968,0,1,20.0,0.22360679774997896
Southampton D2015,Fig. 12 A OLR=1.56,FV566 stainless steel,martensitic stainless steel,OLR_1.56,short_crack_binned,1.56,8.50402054262679,2.3680391603586564e-06,367.58,tempered_martensitic,,20,,measured,0.9296243006143329,-5.625611119944452,0,1,20.0,0.22360679774997896
Southampton D2015,Fig. 12 A OLR=1.56,FV566 stainless steel,martensitic stainless steel,OLR_1.56,short_crack_secant,1.56,6.113659387789729,1.773888363292337e-06,367.58,tempered_martensitic,,20,,measured,0.7863012390802832,-5.751073715243688,0,1,20.0,0.22360679774997896
Southampton D2015,Fig. 12 A OLR=1.56,FV566 stainless steel,martensitic stainless steel,OLR_1.56,short_crack_binned,1.56,9.397998770354258,3.852407075885897e-06,367.58,tempered_martensitic,,20,,measured,0.9730353838633115,-5.414267828123289,0,1,20.0,0.22360679774997896
Southampton D2015,Fig. 12 A OLR=1.56,FV566 stainless steel,martensitic stainless steel,OLR_1.56,short_crack_secant,1.56,6.113659387789729,2.228731533367295e-06,367.58,tempered_martensitic,,20,,measured,0.7863012390802832,-5.651942242241674,0,1,20.0,0.22360679774997896
Southampton D2015,Fig. 12 A OLR=1.56,FV566 stainless steel,martensitic stainless steel,OLR_1.56,short_crack_binned,1.56,10.344934536918911,2.9091520282650265e-06,367.58,tempered_martensitic,,20,,measured,1.0147277467808893,-5.536233582530398,0,1,20.0,0.22360679774997896
Southampton D2015,Fig. 12 A OLR=1.56,FV566 stainless steel,martensitic stainless steel,OLR_1.56,short_crack_secant,1.56,6.696430202416275,8.142438388882857e-07,367.58,tempered_martensitic,,20,,measured,0.8258433464986302,-6.089245518912237,0,1,20.0,0.22360679774997896
Southampton D2015,Fig. 12 A OLR=1.56,FV566 stainless steel,martensitic stainless steel,OLR_1.56,short_crack_binned,1.56,11.429951551611405,2.703473568171499e-06,367.58,tempered_martensitic,,20,,measured,1.0580443895455514,-5.568077872159516,0,1,20.0,0.22360679774997896
Southampton D2015,Fig. 12 A OLR=1.56,FV566 stainless steel,martensitic stainless steel,OLR_1.56,short_crack_secant,1.56,6.696430202416275,9.551706571574121e-07,367.58,tempered_martensitic,,20,,measured,0.8258433464986302,-6.019919027536268,0,1,20.0,0.22360679774997896
Southampton D2015,Fig. 12 A OLR=1.56,FV566 stainless steel,martensitic stainless steel,OLR_1.56,short_crack_binned,1.56,12.482490707637467,2.3657258006740325e-06,367.58,tempered_martensitic,,20,,measured,1.096301251424662,-5.62603559367052,0,1,20.0,0.22360679774997896
Southampton D2015,Fig. 12 A OLR=1.56,FV566 stainless steel,martensitic stainless steel,OLR_1.56,short_crack_secant,1.56,6.696430202416275,1.5919510952623538e-06,367.58,tempered_martensitic,,20,,measured,0.8258433464986302,-5.798070277919912,0,1,20.0,0.22360679774997896
Southampton D2015,Fig. 12 A OLR=1.56,FV566 stainless steel,martensitic stainless steel,OLR_1.56,short_crack_binned,1.56,13.491380136366974,4.711449566263626e-06,367.58,tempered_martensitic,,20,,measured,1.1300563792456284,-5.326845453428471,0,1,20.0,0.22360679774997896
Southampton D2015,Fig. 12 A OLR=1.56,FV566 stainless steel,martensitic stainless steel,OLR_1.56,short_crack_secant,1.56,6.696430202416275,2.3651844843897824e-06,367.58,tempered_martensitic,,20,,measured,0.8258433464986302,-5.626134978635388,0,1,20.0,0.22360679774997896
Southampton D2015,Fig. 12 A OLR=1.56,FV566 stainless steel,martensitic stainless steel,OLR_1.56,short_crack_binned,1.56,14.522137322385237,4.457646094699883e-06,367.58,tempered_martensitic,,20,,measured,1.1620305391607568,-5.350894414370833,0,1,20.0,0.22360679774997896
Southampton D2015,Fig. 12 A OLR=1.56,FV566 stainless steel,martensitic stainless steel,OLR_1.56,short_crack_secant,1.56,6.696430202416275,2.4527839097375523e-06,367.58,tempered_martensitic,,20,,measured,0.8258433464986302,-5.610340711452157,0,1,20.0,0.22360679774997896
Southampton D2015,Fig. 12 A OLR=1.56,FV566 stainless steel,martensitic stainless steel,OLR_1.56,short_crack_binned,1.56,15.399876423264212,4.215830744393766e-06,367.58,tempered_martensitic,,20,,measured,1.1875172358423218,-5.375116833339002,0,1,20.0,0.22360679774997896
Southampton D2015,Fig. 12 A OLR=1.56,FV566 stainless steel,martensitic stainless steel,OLR_1.56,short_crack_secant,1.56,6.9694768451189635,9.19793966151582e-07,367.58,tempered_martensitic,,20,,measured,0.8432001795606833,-6.036309443724438,0,1,20.0,0.22360679774997896
Southampton D2015,Fig. 12 A OLR=1.56,FV566 stainless steel,martensitic stainless steel,OLR_1.56,short_crack_binned,1.56,17.155517118730167,4.717044742913154e-06,367.58,tempered_martensitic,,20,,measured,1.2344038135274986,-5.326330004291052,0,1,20.0,0.22360679774997896
Southampton D2015,Fig. 12 A OLR=1.56,FV566 stainless steel,martensitic stainless steel,OLR_1.56,short_crack_secant,1.56,6.9694768451189635,4.45746306673459e-06,367.58,tempered_martensitic,,20,,measured,0.8432001795606833,-5.350912246577693,0,1,20.0,0.22360679774997896
Southampton D2015,Fig. 12 A OLR=1.56,FV566 stainless steel,martensitic stainless steel,OLR_1.56,short_crack_binned,1.56,18.479472959826687,5.306503650874512e-06,367.58,tempered_martensitic,,20,,measured,1.266689580850376,-5.275191532639575,0,1,20.0,0.22360679774997896
Southampton D2015,Fig. 12 A OLR=1.56,FV566 stainless steel,martensitic stainless steel,OLR_1.56,short_crack_secant,1.56,6.9694768451189635,5.047649814246487e-06,367.58,tempered_martensitic,,20,,measured,0.8432001795606833,-5.2969107823328105,0,1,20.0,0.22360679774997896
Southampton D2015,Fig. 12 A OLR=1.56,FV566 stainless steel,martensitic stainless steel,OLR_1.56,short_crack_binned,1.56,20.897239884370663,6.405325113934384e-06,367.58,tempered_martensitic,,20,,measured,1.3200889281136219,-5.1934588219529685,0,1,20.0,0.22360679774997896
Southampton D2015,Fig. 12 A OLR=1.56,FV566 stainless steel,martensitic stainless steel,OLR_1.56,short_crack_secant,1.56,7.232165007315732,1.9103413143148242e-06,367.58,tempered_martensitic,,20,,measured,0.8592683263374924,-5.718889031872287,0,1,20.0,0.22360679774997896
Southampton D2015,Fig. 12 A OLR=1.56,FV566 stainless steel,martensitic stainless steel,OLR_1.56,short_crack_binned,1.56,22.832052930234827,4.210668531860584e-06,367.58,tempered_martensitic,,20,,measured,1.3585449625716521,-5.375648945340566,0,1,20.0,0.22360679774997896
Southampton D2015,Fig. 12 A OLR=1.56,FV566 stainless steel,martensitic stainless steel,OLR_1.56,short_crack_secant,1.56,7.485585380391847,3.183902190524707e-07,367.58,tempered_martensitic,,20,,measured,0.8742257682773759,-6.497040282255931,0,1,20.0,0.22360679774997896
Southampton D2015,Fig. 12 A OLR=1.56,FV566 stainless steel,martensitic stainless steel,OLR_1.56,short_crack_binned,1.56,28.836397085018053,1.7374070494071098e-05,367.58,tempered_martensitic,,20,,measured,1.4599409972456443,-4.760098420700091,0,1,20.0,0.22360679774997896
Southampton D2015,Fig. 12 A OLR=1.56,FV566 stainless steel,martensitic stainless steel,OLR_1.56,short_crack_secant,1.56,7.485585380391847,9.551706571574121e-07,367.58,tempered_martensitic,,20,,measured,0.8742257682773759,-6.019919027536268,0,1,20.0,0.22360679774997896
Southampton D2015,Fig. 12 A OLR=1.56,FV566 stainless steel,martensitic stainless steel,OLR_1.56,short_crack_secant,1.56,7.485585380391847,1.5919510952623538e-06,367.58,tempered_martensitic,,20,,measured,0.8742257682773759,-5.798070277919912,0,1,20.0,0.22360679774997896
Southampton D2015,Fig. 12 A OLR=1.56,FV566 stainless steel,martensitic stainless steel,OLR_1.56,short_crack_secant,1.56,7.485585380391847,2.228731533367295e-06,367.58,tempered_martensitic,,20,,measured,0.8742257682773759,-5.651942242241674,0,1,20.0,0.22360679774997896
Southampton D2015,Fig. 12 A OLR=1.56,FV566 stainless steel,martensitic stainless steel,OLR_1.56,short_crack_secant,1.56,7.485585380391847,2.7593818984547466e-06,367.58,tempered_martensitic,,20,,measured,0.8742257682773759,-5.559188189004775,0,1,20.0,0.22360679774997896
Southampton D2015,Fig. 12 A OLR=1.56,FV566 stainless steel,martensitic stainless steel,OLR_1.56,short_crack_secant,1.56,7.485585380391847,3.8206826286296485e-06,367.58,tempered_martensitic,,20,,measured,0.8742257682773759,-5.4178590362083066,0,1,20.0,0.22360679774997896
Southampton D2015,Fig. 12 A OLR=1.56,FV566 stainless steel,martensitic stainless steel,OLR_1.56,short_crack_secant,1.56,7.730649540145538,3.183902190524707e-07,367.58,tempered_martensitic,,20,,measured,0.8882159854900943,-6.497040282255931,0,1,20.0,0.22360679774997896
Southampton D2015,Fig. 12 A OLR=1.56,FV566 stainless steel,martensitic stainless steel,OLR_1.56,short_crack_secant,1.56,7.730649540145538,9.551706571574121e-07,367.58,tempered_martensitic,,20,,measured,0.8882159854900943,-6.019919027536268,0,1,20.0,0.22360679774997896
Southampton D2015,Fig. 12 A OLR=1.56,FV566 stainless steel,martensitic stainless steel,OLR_1.56,short_crack_secant,1.56,7.968128613696445,2.5471217524197657e-06,367.58,tempered_martensitic,,20,,measured,0.9013563354266705,-5.593950295263987,0,1,20.0,0.22360679774997896
Southampton D2015,Fig. 12 A OLR=1.56,FV566 stainless steel,martensitic stainless steel,OLR_1.56,short_crack_secant,1.56,8.198681832911682,6.367804381049414e-07,367.58,tempered_martensitic,,20,,measured,0.9137440330287527,-6.1960102865919495,0,1,20.0,0.22360679774997896
Southampton D2015,Fig. 12 A OLR=1.56,FV566 stainless steel,martensitic stainless steel,OLR_1.56,short_crack_secant,1.56,8.4228780310168,1.839587932303164e-06,367.58,tempered_martensitic,,20,,measured,0.9254605118585937,-5.7352794480604565,0,1,20.0,0.22360679774997896
Southampton D2015,Fig. 12 A OLR=1.56,FV566 stainless steel,martensitic stainless steel,OLR_1.56,short_crack_secant,1.56,8.4228780310168,3.5119405980333133e-06,367.58,tempered_martensitic,,20,,measured,0.9254605118585937,-5.454452838484762,0,1,20.0,0.22360679774997896
Southampton D2015,Fig. 12 A OLR=1.56,FV566 stainless steel,martensitic stainless steel,OLR_1.56,short_crack_secant,1.56,8.4228780310168,5.412633723892002e-06,367.58,tempered_martensitic,,20,,measured,0.9254605118585937,-5.266591360877657,0,1,20.0,0.22360679774997896
Southampton D2015,Fig. 12 A OLR=1.56,FV566 stainless steel,martensitic stainless steel,OLR_1.56,short_crack_secant,1.56,8.64121210376306,1.3796909492273733e-06,367.58,tempered_martensitic,,20,,measured,0.9365746652861008,-5.860218184668756,0,1,20.0,0.22360679774997896
Southampton D2015,Fig. 12 A OLR=1.56,FV566 stainless steel,martensitic stainless steel,OLR_1.56,short_crack_secant,1.56,8.64121210376306,1.5919510952623538e-06,367.58,tempered_martensitic,,20,,measured,0.9365746652861008,-5.798070277919912,0,1,20.0,0.22360679774997896
Southampton D2015,Fig. 12 A OLR=1.56,FV566 stainless steel,martensitic stainless steel,OLR_1.56,short_crack_secant,1.56,8.64121210376306,1.6152479405588758e-06,367.58,tempered_martensitic,,20,,measured,0.9365746652861008,-5.791760804012905,0,1,20.0,0.22360679774997896
Southampton D2015,Fig. 12 A OLR=1.56,FV566 stainless steel,martensitic stainless steel,OLR_1.56,short_crack_secant,1.56,8.64121210376306,2.956480605487228e-06,367.58,tempered_martensitic,,20,,measured,0.9365746652861008,-5.529224965627332,0,1,20.0,0.22360679774997896
Southampton D2015,Fig. 12 A OLR=1.56,FV566 stainless steel,martensitic stainless steel,OLR_1.56,short_crack_secant,1.56,9.061977833458375,8.142438388882857e-07,367.58,tempered_martensitic,,20,,measured,0.9572229955149298,-6.089245518912237,0,1,20.0,0.22360679774997896
Southampton D2015,Fig. 12 A OLR=1.56,FV566 stainless steel,martensitic stainless steel,OLR_1.56,short_crack_secant,1.56,9.061977833458375,1.5919510952623538e-06,367.58,tempered_martensitic,,20,,measured,0.9572229955149298,-5.798070277919912,0,1,20.0,0.22360679774997896
Southampton D2015,Fig. 12 A OLR=1.56,FV566 stainless steel,martensitic stainless steel,OLR_1.56,short_crack_secant,1.56,9.061977833458375,2.5471217524197657e-06,367.58,tempered_martensitic,,20,,measured,0.9572229955149298,-5.593950295263987,0,1,20.0,0.22360679774997896
Southampton D2015,Fig. 12 A OLR=1.56,FV566 stainless steel,martensitic stainless steel,OLR_1.56,short_crack_secant,1.56,9.061977833458375,3.1839021905247075e-06,367.58,tempered_martensitic,,20,,measured,0.9572229955149298,-5.497040282255931,0,1,20.0,0.22360679774997896
Southampton D2015,Fig. 12 A OLR=1.56,FV566 stainless steel,martensitic stainless steel,OLR_1.56,short_crack_secant,1.56,9.061977833458375,3.372577875889134e-06,367.58,tempered_martensitic,,20,,measured,0.9572229955149298,-5.472038013285875,0,1,20.0,0.22360679774997896
Southampton D2015,Fig. 12 A OLR=1.56,FV566 stainless steel,martensitic stainless steel,OLR_1.56,short_crack_secant,1.56,9.463883037722017,1.1957321559970567e-05,367.58,tempered_martensitic,,20,,measured,0.9760693642925486,-4.922366091417601,0,1,20.0,0.22360679774997896
Southampton D2015,Fig. 12 A OLR=1.56,FV566 stainless steel,martensitic stainless steel,OLR_1.56,short_crack_secant,1.56,9.658503236981407,1.9103413143148242e-06,367.58,tempered_martensitic,,20,,measured,0.9849098296986599,-5.718889031872287,0,1,20.0,0.22360679774997896
Southampton D2015,Fig. 12 A OLR=1.56,FV566 stainless steel,martensitic stainless steel,OLR_1.56,short_crack_secant,1.56,9.84923742051576,1.4133419479890163e-06,367.58,tempered_martensitic,,20,,measured,0.9934026064486078,-5.849752750990592,0,1,20.0,0.22360679774997896
Southampton D2015,Fig. 12 A OLR=1.56,FV566 stainless steel,martensitic stainless steel,OLR_1.56,short_crack_secant,1.56,9.84923742051576,2.228731533367295e-06,367.58,tempered_martensitic,,20,,measured,0.9934026064486078,-5.651942242241674,0,1,20.0,0.22360679774997896
Southampton D2015,Fig. 12 A OLR=1.56,FV566 stainless steel,martensitic stainless steel,OLR_1.56,short_crack_secant,1.56,9.84923742051576,9.504537650233014e-06,367.58,tempered_martensitic,,20,,measured,0.9934026064486078,-5.022069004609827,0,1,20.0,0.22360679774997896
Southampton D2015,Fig. 12 A OLR=1.56,FV566 stainless steel,martensitic stainless steel,OLR_1.56,short_crack_secant,1.56,10.036307216425866,2.956480605487228e-07,367.58,tempered_martensitic,,20,,measured,1.001573946819179,-6.529224965627332,0,1,20.0,0.22360679774997896
Southampton D2015,Fig. 12 A OLR=1.56,FV566 stainless steel,martensitic stainless steel,OLR_1.56,short_crack_secant,1.56,10.036307216425866,3.183902190524707e-07,367.58,tempered_martensitic,,20,,measured,1.001573946819179,-6.497040282255931,0,1,20.0,0.22360679774997896
Southampton D2015,Fig. 12 A OLR=1.56,FV566 stainless steel,martensitic stainless steel,OLR_1.56,short_crack_secant,1.56,10.036307216425866,3.8206826286296485e-06,367.58,tempered_martensitic,,20,,measured,1.001573946819179,-5.4178590362083066,0,1,20.0,0.22360679774997896
Southampton D2015,Fig. 12 A OLR=1.56,FV566 stainless steel,martensitic stainless steel,OLR_1.56,short_crack_secant,1.56,10.036307216425866,4.292371842040717e-06,367.58,tempered_martensitic,,20,,measured,1.001573946819179,-5.367302662765862,0,1,20.0,0.22360679774997896
Southampton D2015,Fig. 12 A OLR=1.56,FV566 stainless steel,martensitic stainless steel,OLR_1.56,short_crack_secant,1.56,10.036307216425866,9.23331635252165e-06,367.58,tempered_martensitic,,20,,measured,1.001573946819179,-5.034642284356975,0,1,20.0,0.22360679774997896
Southampton D2015,Fig. 12 A OLR=1.56,FV566 stainless steel,martensitic stainless steel,OLR_1.56,short_crack_secant,1.56,10.219913920319227,6.131959774343881e-07,367.58,tempered_martensitic,,20,,measured,1.0094472378644668,-6.212400702780119,0,1,20.0,0.22360679774997896
Southampton D2015,Fig. 12 A OLR=1.56,FV566 stainless steel,martensitic stainless steel,OLR_1.56,short_crack_secant,1.56,10.219913920319227,1.2417218543046358e-06,367.58,tempered_martensitic,,20,,measured,1.0094472378644668,-5.905975675229432,0,1,20.0,0.22360679774997896
Southampton D2015,Fig. 12 A OLR=1.56,FV566 stainless steel,martensitic stainless steel,OLR_1.56,short_crack_secant,1.56,10.400241015645502,1.2735608762098828e-06,367.58,tempered_martensitic,,20,,measured,1.017043403774939,-5.894980290927968,0,1,20.0,0.22360679774997896
Southampton D2015,Fig. 12 A OLR=1.56,FV566 stainless steel,martensitic stainless steel,OLR_1.56,short_crack_secant,1.56,10.400241015645502,1.9103413143148242e-06,367.58,tempered_martensitic,,20,,measured,1.017043403774939,-5.718889031872287,0,1,20.0,0.22360679774997896
Southampton D2015,Fig. 12 A OLR=1.56,FV566 stainless steel,martensitic stainless steel,OLR_1.56,short_crack_secant,1.56,10.577456306002277,1.2735608762098828e-06,367.58,tempered_martensitic,,20,,measured,1.0243812399970647,-5.894980290927968,0,1,20.0,0.22360679774997896
Southampton D2015,Fig. 12 A OLR=1.56,FV566 stainless steel,martensitic stainless steel,OLR_1.56,short_crack_secant,1.56,10.577456306002277,2.7593818984547466e-06,367.58,tempered_martensitic,,20,,measured,1.0243812399970647,-5.559188189004775,0,1,20.0,0.22360679774997896
Southampton D2015,Fig. 12 A OLR=1.56,FV566 stainless steel,martensitic stainless steel,OLR_1.56,short_crack_secant,1.56,10.577456306002277,4.0381198513971895e-06,367.58,tempered_martensitic,,20,,measured,1.0243812399970647,-5.393820795340868,0,1,20.0,0.22360679774997896
Southampton D2015,Fig. 12 A OLR=1.56,FV566 stainless steel,martensitic stainless steel,OLR_1.56,short_crack_secant,1.56,10.751713730025232,5.518763796909493e-06,367.58,tempered_martensitic,,20,,measured,1.0314776925470384,-5.258158193340794,0,1,20.0,0.22360679774997896
Southampton D2015,Fig. 12 A OLR=1.56,FV566 stainless steel,martensitic stainless steel,OLR_1.56,short_crack_secant,1.56,10.923154914773914,4.139072847682119e-06,367.58,tempered_martensitic,,20,,measured,1.0383480929646374,-5.383096929949094,0,1,20.0,0.22360679774997896
Southampton D2015,Fig. 12 A OLR=1.56,FV566 stainless steel,martensitic stainless steel,OLR_1.56,short_crack_secant,1.56,11.091910512244965,9.551706571574121e-07,367.58,tempered_martensitic,,20,,measured,1.0450063571017325,-6.019919027536268,0,1,20.0,0.22360679774997896
Southampton D2015,Fig. 12 A OLR=1.56,FV566 stainless steel,martensitic stainless steel,OLR_1.56,short_crack_secant,1.56,11.091910512244965,1.793598233995585e-06,367.58,tempered_martensitic,,20,,measured,1.0450063571017325,-5.7462748323619195,0,1,20.0,0.22360679774997896
Southampton D2015,Fig. 12 A OLR=1.56,FV566 stainless steel,martensitic stainless steel,OLR_1.56,short_crack_secant,1.56,11.091910512244965,1.9103413143148242e-06,367.58,tempered_martensitic,,20,,measured,1.0450063571017325,-5.718889031872287,0,1,20.0,0.22360679774997896
Southampton D2015,Fig. 12 A OLR=1.56,FV566 stainless steel,martensitic stainless steel,OLR_1.56,short_crack_secant,1.56,11.091910512244965,2.5784388231462386e-06,367.58,tempered_martensitic,,20,,measured,1.0450063571017325,-5.588643168343051,0,1,20.0,0.22360679774997896
Southampton D2015,Fig. 12 A OLR=1.56,FV566 stainless steel,martensitic stainless steel,OLR_1.56,short_crack_secant,1.56,11.091910512244965,4.292371842040717e-06,367.58,tempered_martensitic,,20,,measured,1.0450063571017325,-5.367302662765862,0,1,20.0,0.22360679774997896
Southampton D2015,Fig. 12 A OLR=1.56,FV566 stainless steel,martensitic stainless steel,OLR_1.56,short_crack_secant,1.56,11.258101354911767,1.9103413143148242e-06,367.58,tempered_martensitic,,20,,measured,1.0514651542265419,-5.718889031872287,0,1,20.0,0.22360679774997896
Southampton D2015,Fig. 12 A OLR=1.56,FV566 stainless steel,martensitic stainless steel,OLR_1.56,short_crack_secant,1.56,11.421839459370984,9.551706571574121e-07,367.58,tempered_martensitic,,20,,measured,1.0577360516088883,-6.019919027536268,0,1,20.0,0.22360679774997896
Southampton D2015,Fig. 12 A OLR=1.56,FV566 stainless steel,martensitic stainless steel,OLR_1.56,short_crack_secant,1.56,11.583228901810058,2.228731533367295e-06,367.58,tempered_martensitic,,20,,measured,1.0638296387326218,-5.651942242241674,0,1,20.0,0.22360679774997896
Southampton D2015,Fig. 12 A OLR=1.56,FV566 stainless steel,martensitic stainless steel,OLR_1.56,short_crack_secant,1.56,11.583228901810058,2.5471217524197657e-06,367.58,tempered_martensitic,,20,,measured,1.0638296387326218,-5.593950295263987,0,1,20.0,0.22360679774997896
Southampton D2015,Fig. 12 A OLR=1.56,FV566 stainless steel,martensitic stainless steel,OLR_1.56,short_crack_secant,1.56,11.742366584754475,2.228731533367295e-06,367.58,tempered_martensitic,,20,,measured,1.069755634485766,-5.651942242241674,0,1,20.0,0.22360679774997896
Southampton D2015,Fig. 12 A OLR=1.56,FV566 stainless steel,martensitic stainless steel,OLR_1.56,short_crack_secant,1.56,11.742366584754475,9.870096790626592e-06,367.58,tempered_martensitic,,20,,measured,1.069755634485766,-5.005678588421659,0,1,20.0,0.22360679774997896
Southampton D2015,Fig. 12 A OLR=1.56,FV566 stainless steel,martensitic stainless steel,OLR_1.56,short_crack_secant,1.56,11.899342911155795,1.0095299628492974e-06,367.58,tempered_martensitic,,20,,measured,1.0755229800531891,-5.995880786668829,0,1,20.0,0.22360679774997896
Southampton D2015,Fig. 12 A OLR=1.56,FV566 stainless steel,martensitic stainless steel,OLR_1.56,short_crack_secant,1.56,11.899342911155795,2.8655119714722364e-06,367.58,tempered_martensitic,,20,,measured,1.0755229800531891,-5.5427977728166065,0,1,20.0,0.22360679774997896
Southampton D2015,Fig. 12 A OLR=1.56,FV566 stainless steel,martensitic stainless steel,OLR_1.56,short_crack_secant,1.56,12.054242379150537,1.5919510952623538e-06,367.58,tempered_martensitic,,20,,measured,1.081139919740928,-5.798070277919912,0,1,20.0,0.22360679774997896
Southampton D2015,Fig. 12 A OLR=1.56,FV566 stainless steel,martensitic stainless steel,OLR_1.56,short_crack_secant,1.56,12.054242379150537,2.228731533367295e-06,367.58,tempered_martensitic,,20,,measured,1.081139919740928,-5.651942242241674,0,1,20.0,0.22360679774997896
Southampton D2015,Fig. 12 A OLR=1.56,FV566 stainless steel,martensitic stainless steel,OLR_1.56,short_crack_secant,1.56,12.207144108611002,1.53298994358597e-06,367.58,tempered_martensitic,,20,,measured,1.0866140715660773,-5.814460694108082,0,1,20.0,0.22360679774997896
Southampton D2015,Fig. 12 A OLR=1.56,FV566 stainless steel,martensitic stainless steel,OLR_1.56,short_crack_secant,1.56,12.207144108611002,5.094243504839531e-06,367.58,tempered_martensitic,,20,,measured,1.0866140715660773,-5.292920299600006,0,1,20.0,0.22360679774997896
