Repository: sumantballi/microstructure-informed-fatigue-crack-growth

# Microstructure-Informed Fatigue Crack-Growth Prediction in Stainless Steel

## Project Summary

This project develops a microstructure-informed framework for fatigue crack-growth prediction in austenitic stainless steel. Open/literature fatigue crack-growth datasets are combined with fracture-mechanics descriptors, microstructure-sensitive features, and machine-learning models to predict crack-growth rates.

## Data sources

### 1. Open measured fatigue-crack-growth data

The primary measured data comes from the University of Southampton dataset:

> Cunningham et al., Dataset for *Fatigue crack initiation and growth behaviour in a notch with periodic overloads in the low cycle fatigue regi

File: data/Processed/literature_open_crack_growth_dataset.csv (part 6 of 10)
source_dataset,source_sheet,alloy,material_class,condition,loading_protocol,overload_ratio,delta_k_mpa_sqrt_m,dadn_mm_per_cycle,hardness_hv,microstructure_family,grain_size_um,temperature_C,stress_ratio_R,data_type,log_delta_k,log_dadn,is_austenitic,is_measured,grain_size_um_filled,inv_sqrt_grain_size
Southampton D2015,Fig. 18,FV488 steel,steel,comparative_CA,long_crack,1.0,40.5,0.000334742,390.0,tempered_martensitic,,20,,measured,1.6074550232146685,-3.4752897933969744,0,1,20.0,0.22360679774997896
Southampton D2015,Fig. 18,FV488 steel,steel,comparative_CA,long_crack,1.0,41.0,0.000348574,390.0,tempered_martensitic,,20,,measured,1.6127838567197355,-3.457705009875593,0,1,20.0,0.22360679774997896
Southampton D2015,Fig. 18,FV488 steel,steel,comparative_CA,long_crack,1.0,41.5,0.0003628,390.0,tempered_martensitic,,20,,measured,1.6180480967120927,-3.4403327216119424,0,1,20.0,0.22360679774997896
Southampton D2015,Fig. 18,FV488 steel,steel,comparative_CA,long_crack,1.0,42.0,0.000377425,390.0,tempered_martensitic,,20,,measured,1.6232492903979006,-3.4231693362790554,0,1,20.0,0.22360679774997896
Southampton D2015,Fig. 18,FV488 steel,steel,comparative_CA,long_crack,1.0,42.5,0.000392457,390.0,tempered_martensitic,,20,,measured,1.6283889300503116,-3.406207920283671,0,1,20.0,0.22360679774997896
Southampton D2015,Fig. 18,FV488 steel,steel,comparative_CA,long_crack,1.0,43.0,0.0004079,390.0,tempered_martensitic,,20,,measured,1.6334684555795864,-3.3894462946829056,0,1,20.0,0.22360679774997896
Southampton D2015,Fig. 18,FV488 steel,steel,comparative_CA,long_crack,1.0,43.5,0.000423763,390.0,tempered_martensitic,,20,,measured,1.6384892569546374,-3.372876965504699,0,1,20.0,0.22360679774997896
Southampton D2015,Fig. 18,FV488 steel,steel,comparative_CA,long_crack,1.0,44.0,0.00044005,390.0,tempered_martensitic,,20,,measured,1.6434526764861874,-3.356497974672,0,1,20.0,0.22360679774997896
Southampton D2015,Fig. 18,FV488 steel,steel,comparative_CA,long_crack,1.0,44.5,0.000456768,390.0,tempered_martensitic,,20,,measured,1.6483600109809315,-3.340304329259184,0,1,20.0,0.22360679774997896
Southampton D2015,Fig. 18,FV488 steel,steel,comparative_CA,long_crack,1.0,45.0,0.000473925,390.0,tempered_martensitic,,20,,measured,1.6532125137753437,-3.324290381244312,0,1,20.0,0.22360679774997896
Southampton D2015,Fig. 18,FV488 steel,steel,comparative_CA,long_crack,1.0,45.5,0.000491525,390.0,tempered_martensitic,,20,,measured,1.6580113966571124,-3.3084543881351443,0,1,20.0,0.22360679774997896
Southampton D2015,Fig. 18,FV488 steel,steel,comparative_CA,long_crack,1.0,46.0,0.000509576,390.0,tempered_martensitic,,20,,measured,1.662757831681574,-3.292791034583645,0,1,20.0,0.22360679774997896
Southampton D2015,Fig. 18,FV566 stainless steel,steel,comparative_CA,long_crack,1.0,4.2539,2.92334e-07,367.58,tempered_martensitic,,20,,measured,0.6287872763615732,-6.534120670945443,0,1,20.0,0.22360679774997896
Southampton D2015,Fig. 18,FV566 stainless steel,steel,comparative_CA,long_crack,1.0,4.25831,2.76984e-07,367.58,tempered_martensitic,,20,,measured,0.629237274384777,-6.5575453172619165,0,1,20.0,0.22360679774997896
Southampton D2015,Fig. 18,FV566 stainless steel,steel,comparative_CA,long_crack,1.0,4.26248,2.60484e-07,367.58,tempered_martensitic,,20,,measured,0.6296623542504038,-6.5842189477007915,0,1,20.0,0.22360679774997896
Southampton D2015,Fig. 18,FV566 stainless steel,steel,comparative_CA,long_crack,1.0,4.26638,2.42714e-07,367.58,tempered_martensitic,,20,,measured,0.6300595347874217,-6.614905172380923,0,1,20.0,0.22360679774997896
Southampton D2015,Fig. 18,FV566 stainless steel,steel,comparative_CA,long_crack,1.0,4.27001,2.2435e-07,367.58,tempered_martensitic,,20,,measured,0.6304288921069287,-6.649073926130907,0,1,20.0,0.22360679774997896
Southampton D2015,Fig. 18,FV566 stainless steel,steel,comparative_CA,long_crack,1.0,4.27336,2.05504e-07,367.58,tempered_martensitic,,20,,measured,0.6307694805606517,-6.687179720449611,0,1,20.0,0.22360679774997896
Southampton D2015,Fig. 18,FV566 stainless steel,steel,comparative_CA,long_crack,1.0,4.27641,1.8602e-07,367.58,tempered_martensitic,,20,,measured,0.6310793364342001,-6.730440359961179,0,1,20.0,0.22360679774997896
Southampton D2015,Fig. 18,FV566 stainless steel,steel,comparative_CA,long_crack,1.0,4.27916,1.66543e-07,367.58,tempered_martensitic,,20,,measured,0.6313585252822522,-6.7784736165018415,0,1,20.0,0.22360679774997896
Southampton D2015,Fig. 18,FV566 stainless steel,steel,comparative_CA,long_crack,1.0,4.2816,1.46774e-07,367.58,tempered_martensitic,,20,,measured,0.6316060917517103,-6.833350869873558,0,1,20.0,0.22360679774997896
Southampton D2015,Fig. 18,FV566 stainless steel,steel,comparative_CA,long_crack,1.0,4.28337,3.8328e-10,367.58,tempered_martensitic,,20,,measured,0.6317855906276927,-9.41648384214991,0,1,20.0,0.22360679774997896
Southampton D2015,Fig. 18,FV566 stainless steel,steel,comparative_CA,long_crack,1.0,4.28341,2.49479e-09,367.58,tempered_martensitic,,20,,measured,0.6317896462423522,-8.602966005423184,0,1,20.0,0.22360679774997896
Southampton D2015,Fig. 18,FV566 stainless steel,steel,comparative_CA,long_crack,1.0,4.28345,3.30403e-09,367.58,tempered_martensitic,,20,,measured,0.6317937018191391,-8.480956018017725,0,1,20.0,0.22360679774997896
Southampton D2015,Fig. 18,FV566 stainless steel,steel,comparative_CA,long_crack,1.0,4.28351,4.16154e-09,367.58,tempered_martensitic,,20,,measured,0.6317997851133098,-8.380745926647808,0,1,20.0,0.22360679774997896
Southampton D2015,Fig. 18,FV566 stainless steel,steel,comparative_CA,long_crack,1.0,4.28358,4.94459e-09,367.58,tempered_martensitic,,20,,measured,0.6318068821821474,-8.305869713797778,0,1,20.0,0.22360679774997896
Southampton D2015,Fig. 18,FV566 stainless steel,steel,comparative_CA,long_crack,1.0,4.28366,5.64696e-09,367.58,tempered_martensitic,,20,,measured,0.6318149929759511,-8.248185288558641,0,1,20.0,0.22360679774997896
Southampton D2015,Fig. 18,FV566 stainless steel,steel,comparative_CA,long_crack,1.0,4.28374,1.27224e-07,367.58,tempered_martensitic,,20,,measured,0.6318231036182821,-6.895430954061967,0,1,20.0,0.22360679774997896
Southampton D2015,Fig. 18,FV566 stainless steel,steel,comparative_CA,long_crack,1.0,4.28376,6.28009e-09,367.58,tempered_martensitic,,20,,measured,0.6318251312551979,-8.202034132341897,0,1,20.0,0.22360679774997896
Southampton D2015,Fig. 18,FV566 stainless steel,steel,comparative_CA,long_crack,1.0,4.28386,6.86666e-09,367.58,tempered_martensitic,,20,,measured,0.6318352692977797,-8.163254455995842,0,1,20.0,0.22360679774997896
Southampton D2015,Fig. 18,FV566 stainless steel,steel,comparative_CA,long_crack,1.0,4.28397,7.39243e-09,367.58,tempered_martensitic,,20,,measured,0.6318464208712847,-8.131212779180292,0,1,20.0,0.22360679774997896
Southampton D2015,Fig. 18,FV566 stainless steel,steel,comparative_CA,long_crack,1.0,4.28409,7.85728e-09,367.58,tempered_martensitic,,20,,measured,0.6318585858976342,-8.104727770173394,0,1,20.0,0.22360679774997896
Southampton D2015,Fig. 18,FV566 stainless steel,steel,comparative_CA,long_crack,1.0,4.28422,8.28023e-09,367.58,tempered_martensitic,,20,,measured,0.6318717642916587,-8.08195759964706,0,1,20.0,0.22360679774997896
Southampton D2015,Fig. 18,FV566 stainless steel,steel,comparative_CA,long_crack,1.0,4.28435,8.67576e-09,367.58,tempered_martensitic,,20,,measured,0.631884942285805,-8.061692470502626,0,1,20.0,0.22360679774997896
Southampton D2015,Fig. 18,FV566 stainless steel,steel,comparative_CA,long_crack,1.0,4.28449,9.05471e-09,367.58,tempered_martensitic,,20,,measured,0.631899133524636,-8.043125454506917,0,1,20.0,0.22360679774997896
Southampton D2015,Fig. 18,FV566 stainless steel,steel,comparative_CA,long_crack,1.0,4.28463,9.42559e-09,367.58,tempered_martensitic,,20,,measured,0.6319133242997615,-8.025691455368895,0,1,20.0,0.22360679774997896
Southampton D2015,Fig. 18,FV566 stainless steel,steel,comparative_CA,long_crack,1.0,4.28478,9.78327e-09,367.58,tempered_martensitic,,20,,measured,0.6319285281871452,-8.00951596059152,0,1,20.0,0.22360679774997896
Southampton D2015,Fig. 18,FV566 stainless steel,steel,comparative_CA,long_crack,1.0,4.28494,1.01156e-08,367.58,tempered_martensitic,,20,,measured,0.6319447450803721,-7.995008352244533,0,1,20.0,0.22360679774997896
Southampton D2015,Fig. 18,FV566 stainless steel,steel,comparative_CA,long_crack,1.0,4.2851,1.03902e-08,367.58,tempered_martensitic,,20,,measured,0.6319609613680703,-7.983376092668,0,1,20.0,0.22360679774997896
Southampton D2015,Fig. 18,FV566 stainless steel,steel,comparative_CA,long_crack,1.0,4.28524,3.46088e-10,367.58,tempered_martensitic,,20,,measured,0.631975150123119,-9.4608134588513,0,1,20.0,0.22360679774997896
Southampton D2015,Fig. 18,FV566 stainless steel,steel,comparative_CA,long_crack,1.0,4.28524,2.99034e-10,367.58,tempered_martensitic,,20,,measured,0.631975150123119,-9.524279429826375,0,1,20.0,0.22360679774997896
Southampton D2015,Fig. 18,FV566 stainless steel,steel,comparative_CA,long_crack,1.0,4.28524,8.73983e-10,367.58,tempered_martensitic,,20,,measured,0.631975150123119,-9.058497014823258,0,1,20.0,0.22360679774997896
Southampton D2015,Fig. 18,FV566 stainless steel,steel,comparative_CA,long_crack,1.0,4.28526,1.49824e-09,367.58,tempered_martensitic,,20,,measured,0.631977177050285,-8.824418612319489,0,1,20.0,0.22360679774997896
Southampton D2015,Fig. 18,FV566 stainless steel,steel,comparative_CA,long_crack,1.0,4.28526,1.05594e-08,367.58,tempered_martensitic,,20,,measured,0.631977177050285,-7.976360758326086,0,1,20.0,0.22360679774997896
Southampton D2015,Fig. 18,FV566 stainless steel,steel,comparative_CA,long_crack,1.0,4.28529,2.0178e-09,367.58,tempered_martensitic,,20,,measured,0.6319802174232966,-8.69512188230172,0,1,20.0,0.22360679774997896
Southampton D2015,Fig. 18,FV566 stainless steel,steel,comparative_CA,long_crack,1.0,4.28533,2.4754e-09,367.58,tempered_martensitic,,20,,measured,0.6319842712208693,-8.606354613394464,0,1,20.0,0.22360679774997896
Southampton D2015,Fig. 18,FV566 stainless steel,steel,comparative_CA,long_crack,1.0,4.28537,2.89631e-09,367.58,tempered_martensitic,,20,,measured,0.6319883249806034,-8.538154956257987,0,1,20.0,0.22360679774997896
Southampton D2015,Fig. 18,FV566 stainless steel,steel,comparative_CA,long_crack,1.0,4.28542,3.25107e-09,367.58,tempered_martensitic,,20,,measured,0.6319933921270614,-8.48797367944683,0,1,20.0,0.22360679774997896
Southampton D2015,Fig. 18,FV566 stainless steel,steel,comparative_CA,long_crack,1.0,4.28543,1.05815e-08,367.58,tempered_martensitic,,20,,measured,0.6319944055492585,-7.975452763723563,0,1,20.0,0.22360679774997896
Southampton D2015,Fig. 18,FV566 stainless steel,steel,comparative_CA,long_crack,1.0,4.28547,3.53221e-09,367.58,tempered_martensitic,,20,,measured,0.6319984592143989,-8.451953484276224,0,1,20.0,0.22360679774997896
Southampton D2015,Fig. 18,FV566 stainless steel,steel,comparative_CA,long_crack,1.0,4.28553,3.74317e-09,367.58,tempered_martensitic,,20,,measured,0.632004539641167,-8.42676044849729,0,1,20.0,0.22360679774997896
Southampton D2015,Fig. 18,FV566 stainless steel,steel,comparative_CA,long_crack,1.0,4.28558,1.08206e-07,367.58,tempered_martensitic,,20,,measured,0.6320096065984445,-6.965748657023854,0,1,20.0,0.22360679774997896
Southampton D2015,Fig. 18,FV566 stainless steel,steel,comparative_CA,long_crack,1.0,4.28559,3.86083e-09,367.58,tempered_martensitic,,20,,measured,0.632010619982806,-8.413319320802096,0,1,20.0,0.22360679774997896
Southampton D2015,Fig. 18,FV566 stainless steel,steel,comparative_CA,long_crack,1.0,4.28559,1.04373e-08,367.58,tempered_martensitic,,20,,measured,0.632010619982806,-7.9814118333985045,0,1,20.0,0.22360679774997896
Southampton D2015,Fig. 18,FV566 stainless steel,steel,comparative_CA,long_crack,1.0,4.28565,3.87901e-09,367.58,tempered_martensitic,,20,,measured,0.6320167002393184,-8.411279100797154,0,1,20.0,0.22360679774997896
Southampton D2015,Fig. 18,FV566 stainless steel,steel,comparative_CA,long_crack,1.0,4.28571,3.77766e-09,367.58,tempered_martensitic,,20,,measured,0.6320227804107066,-8.422777132377277,0,1,20.0,0.22360679774997896
Southampton D2015,Fig. 18,FV566 stainless steel,steel,comparative_CA,long_crack,1.0,4.28576,1.01591e-08,367.58,tempered_martensitic,,20,,measured,0.6320278471551729,-7.993144764724016,0,1,20.0,0.22360679774997896
Southampton D2015,Fig. 18,FV566 stainless steel,steel,comparative_CA,long_crack,1.0,4.28577,3.54094e-09,367.58,tempered_martensitic,,20,,measured,0.6320288604969728,-8.450881432148888,0,1,20.0,0.22360679774997896
Southampton D2015,Fig. 18,FV566 stainless steel,steel,comparative_CA,long_crack,1.0,4.28582,3.16275e-09,367.58,tempered_martensitic,,20,,measured,0.632033927170506,-8.499935135593436,0,1,20.0,0.22360679774997896
Southampton D2015,Fig. 18,FV566 stainless steel,steel,comparative_CA,long_crack,1.0,4.28587,2.65141e-09,367.58,tempered_martensitic,,20,,measured,0.6320389937849299,-8.5765231100754,0,1,20.0,0.22360679774997896
Southampton D2015,Fig. 18,FV566 stainless steel,steel,comparative_CA,long_crack,1.0,4.2859,1.9321e-09,367.58,tempered_martensitic,,20,,measured,0.6320420337252123,-8.71397039949181,0,1,20.0,0.22360679774997896
Southampton D2015,Fig. 18,FV566 stainless steel,steel,comparative_CA,long_crack,1.0,4.2859,3.04065e-09,367.58,tempered_martensitic,,20,,measured,0.6320420337252123,-8.51703356729968,0,1,20.0,0.22360679774997896
Southampton D2015,Fig. 18,FV566 stainless steel,steel,comparative_CA,long_crack,1.0,4.28591,9.7001e-09,367.58,tempered_martensitic,,20,,measured,0.6320430470339111,-8.013223788494134,0,1,20.0,0.22360679774997896
Southampton D2015,Fig. 18,FV566 stainless steel,steel,comparative_CA,long_crack,1.0,4.28593,2.79348e-11,367.58,tempered_martensitic,,20,,measured,0.632045073644216,-10.553854433636458,0,1,20.0,0.22360679774997896
Southampton D2015,Fig. 18,FV566 stainless steel,steel,comparative_CA,long_crack,1.0,4.28602,1.80398e-09,367.58,tempered_martensitic,,20,,measured,0.6320541932735588,-8.743768281615466,0,1,20.0,0.22360679774997896
Southampton D2015,Fig. 18,FV566 stainless steel,steel,comparative_CA,long_crack,1.0,4.28606,1.00285e-08,367.58,tempered_martensitic,,20,,measured,0.6320582463806872,-7.9987640211610085,0,1,20.0,0.22360679774997896
Southampton D2015,Fig. 18,FV566 stainless steel,steel,comparative_CA,long_crack,1.0,4.28623,9.00076e-09,367.58,tempered_martensitic,,20,,measured,0.6320754716639974,-8.045720818352786,0,1,20.0,0.22360679774997896
Southampton D2015,Fig. 18,FV566 stainless steel,steel,comparative_CA,long_crack,1.0,4.28634,7.56138e-09,367.58,tempered_martensitic,,20,,measured,0.6320866170715034,-8.121398935756563,0,1,20.0,0.22360679774997896
Southampton D2015,Fig. 18,FV566 stainless steel,steel,comparative_CA,long_crack,1.0,4.28646,7.53918e-09,367.58,tempered_martensitic,,20,,measured,0.6320987753716695,-8.122675887663549,0,1,20.0,0.22360679774997896
Southampton D2015,Fig. 18,FV566 stainless steel,steel,comparative_CA,long_crack,1.0,4.28658,7.09523e-09,367.58,tempered_martensitic,,20,,measured,0.6321109333314671,-8.149033521825698,0,1,20.0,0.22360679774997896
Southampton D2015,Fig. 18,FV566 stainless steel,steel,comparative_CA,long_crack,1.0,4.28668,6.73867e-09,367.58,tempered_martensitic,,20,,measured,0.6321210647046418,-8.171425810980748,0,1,20.0,0.22360679774997896
Southampton D2015,Fig. 18,FV566 stainless steel,steel,comparative_CA,long_crack,1.0,4.28679,6.53951e-09,367.58,tempered_martensitic,,20,,measured,0.6321322089421587,-8.18445479177796,0,1,20.0,0.22360679774997896
Southampton D2015,Fig. 18,FV566 stainless steel,steel,comparative_CA,long_crack,1.0,4.28689,6.51282e-09,367.58,tempered_martensitic,,20,,measured,0.6321423398190266,-8.18623092460298,0,1,20.0,0.22360679774997896
Southampton D2015,Fig. 18,FV566 stainless steel,steel,comparative_CA,long_crack,1.0,4.28699,6.65508e-09,367.58,tempered_martensitic,,20,,measured,0.632152470459575,-8.17684671955073,0,1,20.0,0.22360679774997896
Southampton D2015,Fig. 18,FV566 stainless steel,steel,comparative_CA,long_crack,1.0,4.2871,6.96983e-09,367.58,tempered_martensitic,,20,,measured,0.6321636138912422,-8.15677781457951,0,1,20.0,0.22360679774997896
Southampton D2015,Fig. 18,FV566 stainless steel,steel,comparative_CA,long_crack,1.0,4.28712,8.95472e-08,367.58,tempered_martensitic,,20,,measured,0.6321656399390082,-7.047947989307532,0,1,20.0,0.22360679774997896
Southampton D2015,Fig. 18,FV566 stainless steel,steel,comparative_CA,long_crack,1.0,4.28721,7.46242e-09,367.58,tempered_martensitic,,20,,measured,0.6321747570369909,-8.12712031164077,0,1,20.0,0.22360679774997896
Southampton D2015,Fig. 18,FV566 stainless steel,steel,comparative_CA,long_crack,1.0,4.28733,8.13087e-09,367.58,tempered_martensitic,,20,,measured,0.6321869128699176,-8.089862982575136,0,1,20.0,0.22360679774997896
Southampton D2015,Fig. 18,FV566 stainless steel,steel,comparative_CA,long_crack,1.0,4.28746,8.96537e-09,367.58,tempered_martensitic,,20,,measured,0.6322000813049817,-8.047431782438391,0,1,20.0,0.22360679774997896
Southampton D2015,Fig. 18,FV566 stainless steel,steel,comparative_CA,long_crack,1.0,4.28761,9.95165e-09,367.58,tempered_martensitic,,20,,measured,0.632215275156995,-8.002104906542083,0,1,20.0,0.22360679774997896
Southampton D2015,Fig. 18,FV566 stainless steel,steel,comparative_CA,long_crack,1.0,4.28777,1.17954e-08,367.58,tempered_martensitic,,20,,measured,0.6322314813466013,-7.928287326940556,0,1,20.0,0.22360679774997896
Southampton D2015,Fig. 18,FV566 stainless steel,steel,comparative_CA,long_crack,1.0,4.28798,1.38129e-08,367.58,tempered_martensitic,,20,,measured,0.6322527510527419,-7.8597151322991445,0,1,20.0,0.22360679774997896
Southampton D2015,Fig. 18,FV566 stainless steel,steel,comparative_CA,long_crack,1.0,4.28821,1.49587e-08,367.58,tempered_martensitic,,20,,measured,0.6322760452500165,-7.825106147605151,0,1,20.0,0.22360679774997896
Southampton D2015,Fig. 18,FV566 stainless steel,steel,comparative_CA,long_crack,1.0,4.28838,7.15552e-08,367.58,tempered_martensitic,,20,,measured,0.6322932618971765,-7.145358800069878,0,1,20.0,0.22360679774997896
Southampton D2015,Fig. 18,FV566 stainless steel,steel,comparative_CA,long_crack,1.0,4.28845,1.58632e-08,367.58,tempered_martensitic,,20,,measured,0.6323003509064571,-7.799609200236577,0,1,20.0,0.22360679774997896
Southampton D2015,Fig. 18,FV566 stainless steel,steel,comparative_CA,long_crack,1.0,4.2887,1.68567e-08,367.58,tempered_martensitic,,20,,measured,0.6323256678521807,-7.773227442289308,0,1,20.0,0.22360679774997896
Southampton D2015,Fig. 18,FV566 stainless steel,steel,comparative_CA,long_crack,1.0,4.28898,1.64153e-08,367.58,tempered_martensitic,,20,,measured,0.632354021079388,-7.784751175855505,0,1,20.0,0.22360679774997896
Southampton D2015,Fig. 18,FV566 stainless steel,steel,comparative_CA,long_crack,1.0,4.28922,1.67873e-08,367.58,tempered_martensitic,,20,,measured,0.6323783223723596,-7.775019148376171,0,1,20.0,0.22360679774997896
Southampton D2015,Fig. 18,FV566 stainless steel,steel,comparative_CA,long_crack,1.0,4.28936,5.45653e-08,367.58,tempered_martensitic,,20,,measured,0.6323924974986559,-7.263083452703412,0,1,20.0,0.22360679774997896
Southampton D2015,Fig. 18,FV566 stainless steel,steel,comparative_CA,long_crack,1.0,4.2895,1.83037e-08,367.58,tempered_martensitic,,20,,measured,0.6324066721622993,-7.73746111097122,0,1,20.0,0.22360679774997896
Southampton D2015,Fig. 18,FV566 stainless steel,steel,comparative_CA,long_crack,1.0,4.28979,1.87085e-08,367.58,tempered_martensitic,,20,,measured,0.6324360324939351,-7.7279610317323595,0,1,20.0,0.22360679774997896
Southampton D2015,Fig. 18,FV566 stainless steel,steel,comparative_CA,long_crack,1.0,4.29009,3.88077e-08,367.58,tempered_martensitic,,20,,measured,0.6324664031622018,-7.4110820956497765,0,1,20.0,0.22360679774997896
Southampton D2015,Fig. 18,FV566 stainless steel,steel,comparative_CA,long_crack,1.0,4.29009,1.91805e-08,367.58,tempered_martensitic,,20,,measured,0.6324664031622018,-7.717140075767513,0,1,20.0,0.22360679774997896
Southampton D2015,Fig. 18,FV566 stainless steel,steel,comparative_CA,long_crack,1.0,4.29039,1.96486e-08,367.58,tempered_martensitic,,20,,measured,0.6324967717067644,-7.706668388491361,0,1,20.0,0.22360679774997896
Southampton D2015,Fig. 18,FV566 stainless steel,steel,comparative_CA,long_crack,1.0,4.29058,2.44054e-08,367.58,tempered_martensitic,,20,,measured,0.6325160040200285,-7.612514069942754,0,1,20.0,0.22360679774997896
Southampton D2015,Fig. 18,FV566 stainless steel,steel,comparative_CA,long_crack,1.0,4.2907,2.0101e-08,367.58,tempered_martensitic,,20,,measured,0.632528150305392,-7.696782336426331,0,1,20.0,0.22360679774997896
Southampton D2015,Fig. 18,FV566 stainless steel,steel,comparative_CA,long_crack,1.0,4.29085,1.15392e-08,367.58,tempered_martensitic,,20,,measured,0.6325433326844009,-7.937824299293711,0,1,20.0,0.22360679774997896
Southampton D2015,Fig. 18,FV566 stainless steel,steel,comparative_CA,long_crack,1.0,4.29094,3.51491e-10,367.58,tempered_martensitic,,20,,measured,0.6325524418570496,-9.45408579070213,0,1,20.0,0.22360679774997896
Southampton D2015,Fig. 18,FV566 stainless steel,steel,comparative_CA,long_crack,1.0,4.29102,2.05324e-08,367.58,tempered_martensitic,,20,,measured,0.6325605387390097,-7.687560283662171,0,1,20.0,0.22360679774997896
Southampton D2015,Fig. 18,FV566 stainless steel,steel,comparative_CA,long_crack,1.0,4.29135,2.09406e-08,367.58,tempered_martensitic,,20,,measured,0.6325939367815316,-7.679010878867491,0,1,20.0,0.22360679774997896
Southampton D2015,Fig. 18,FV566 stainless steel,steel,comparative_CA,long_crack,1.0,4.29168,2.13217e-08,367.58,tempered_martensitic,,20,,measured,0.6326273322558801,-7.671178171541069,0,1,20.0,0.22360679774997896
Southampton D2015,Fig. 18,FV566 stainless steel,steel,comparative_CA,long_crack,1.0,4.29202,2.1671e-08,367.58,tempered_martensitic,,20,,measured,0.6326617370286294,-7.664121047865158,0,1,20.0,0.22360679774997896
Southampton D2015,Fig. 18,FV566 stainless steel,steel,comparative_CA,long_crack,1.0,4.29236,2.1984e-08,367.58,tempered_martensitic,,20,,measured,0.6326961390760515,-7.657893284620544,0,1,20.0,0.22360679774997896
Southampton D2015,Fig. 18,FV566 stainless steel,steel,comparative_CA,long_crack,1.0,4.2927,2.22547e-08,367.58,tempered_martensitic,,20,,measured,0.6327305383985778,-7.652578255761271,0,1,20.0,0.22360679774997896
Southampton D2015,Fig. 18,FV566 stainless steel,steel,comparative_CA,long_crack,1.0,4.29306,2.24767e-08,367.58,tempered_martensitic,,20,,measured,0.6327669582411023,-7.648267450976346,0,1,20.0,0.22360679774997896
Southampton D2015,Fig. 18,FV566 stainless steel,steel,comparative_CA,long_crack,1.0,4.29341,2.2644e-08,367.58,tempered_martensitic,,20,,measured,0.6328023634934937,-7.645046853787444,0,1,20.0,0.22360679774997896
Southampton D2015,Fig. 18,FV566 stainless steel,steel,comparative_CA,long_crack,1.0,4.29377,2.27504e-08,367.58,tempered_martensitic,,20,,measured,0.6328387773135317,-7.643010963127063,0,1,20.0,0.22360679774997896
Southampton D2015,Fig. 18,FV566 stainless steel,steel,comparative_CA,long_crack,1.0,4.29412,2.27908e-08,367.58,tempered_martensitic,,20,,measured,0.632874176711696,-7.642240429997877,0,1,20.0,0.22360679774997896
Southampton D2015,Fig. 18,FV566 stainless steel,steel,comparative_CA,long_crack,1.0,4.29448,2.27597e-08,367.58,tempered_martensitic,,20,,measured,0.6329105845112387,-7.642833466758655,0,1,20.0,0.22360679774997896
Southampton D2015,Fig. 18,FV566 stainless steel,steel,comparative_CA,long_crack,1.0,4.29484,2.2652e-08,367.58,tempered_martensitic,,20,,measured,0.6329469892588967,-7.644893447045509,0,1,20.0,0.22360679774997896
Southampton D2015,Fig. 18,FV566 stainless steel,steel,comparative_CA,long_crack,1.0,4.29519,2.24621e-08,367.58,tempered_martensitic,,20,,measured,0.6329823798381496,-7.6485496436320854,0,1,20.0,0.22360679774997896
Southampton D2015,Fig. 18,FV566 stainless steel,steel,comparative_CA,long_crack,1.0,4.29554,2.21853e-08,367.58,tempered_martensitic,,20,,measured,0.6330177675336657,-7.6539346941746675,0,1,20.0,0.22360679774997896
Southampton D2015,Fig. 18,FV566 stainless steel,steel,comparative_CA,long_crack,1.0,4.29589,2.18173e-08,367.58,tempered_martensitic,,20,,measured,0.6330531523459147,-7.66119899653665,0,1,20.0,0.22360679774997896
Southampton D2015,Fig. 18,FV566 stainless steel,steel,comparative_CA,long_crack,1.0,4.29623,2.13547e-08,367.58,tempered_martensitic,,20,,measured,0.6330875234030984,-7.670506525349765,0,1,20.0,0.22360679774997896
Southampton D2015,Fig. 18,FV566 stainless steel,steel,comparative_CA,long_crack,1.0,4.29656,2.07951e-08,367.58,tempered_martensitic,,20,,measured,0.6331208809456657,-7.682038986847797,0,1,20.0,0.22360679774997896
Southampton D2015,Fig. 18,FV566 stainless steel,steel,comparative_CA,long_crack,1.0,4.29688,2.01375e-08,367.58,tempered_martensitic,,20,,measured,0.6331532252069331,-7.695994446572725,0,1,20.0,0.22360679774997896
Southampton D2015,Fig. 18,FV566 stainless steel,steel,comparative_CA,long_crack,1.0,4.29719,1.97842e-08,367.58,tempered_martensitic,,20,,measured,0.63318455641309,-7.703681506308236,0,1,20.0,0.22360679774997896
Southampton D2015,Fig. 18,FV566 stainless steel,steel,comparative_CA,long_crack,1.0,4.6214,2.06522e-07,367.58,tempered_martensitic,,20,,measured,0.6647735600085496,-6.685033677810569,0,1,20.0,0.22360679774997896
Southampton D2015,Fig. 18,FV566 stainless steel,steel,comparative_CA,long_crack,1.0,4.62462,1.89146e-07,367.58,tempered_martensitic,,20,,measured,0.6650760530354441,-6.723202838596963,0,1,20.0,0.22360679774997896
Southampton D2015,Fig. 18,FV566 stainless steel,steel,comparative_CA,long_crack,1.0,4.62758,1.7432e-07,367.58,tempered_martensitic,,20,,measured,0.665353935422399,-6.758652782761801,0,1,20.0,0.22360679774997896
Southampton D2015,Fig. 18,FV566 stainless steel,steel,comparative_CA,long_crack,1.0,4.63033,1.62172e-07,367.58,tempered_martensitic,,20,,measured,0.6656119439492393,-6.7900241272839486,0,1,20.0,0.22360679774997896
Southampton D2015,Fig. 18,FV566 stainless steel,steel,comparative_CA,long_crack,1.0,4.6329,1.52918e-07,367.58,tempered_martensitic,,20,,measured,0.6658529261654056,-6.815541390712151,0,1,20.0,0.22360679774997896
Southampton D2015,Fig. 18,FV566 stainless steel,steel,comparative_CA,long_crack,1.0,4.63534,1.46626e-07,367.58,tempered_martensitic,,20,,measured,0.6660815949440142,-6.833789012946315,0,1,20.0,0.22360679774997896
Southampton D2015,Fig. 18,FV566 stainless steel,steel,comparative_CA,long_crack,1.0,4.63771,1.4321e-07,367.58,tempered_martensitic,,20,,measured,0.6663035883430624,-6.844026655260098,0,1,20.0,0.22360679774997896
Southampton D2015,Fig. 18,FV566 stainless steel,steel,comparative_CA,long_crack,1.0,4.64004,1.43138e-07,367.58,tempered_martensitic,,20,,measured,0.6665217244566908,-6.844245055272363,0,1,20.0,0.22360679774997896
Southampton D2015,Fig. 18,FV566 stainless steel,steel,comparative_CA,long_crack,1.0,4.64241,1.46048e-07,367.58,tempered_martensitic,,20,,measured,0.6667434930510763,-6.835504385933917,0,1,20.0,0.22360679774997896
Southampton D2015,Fig. 18,FV566 stainless steel,steel,comparative_CA,long_crack,1.0,4.64485,1.51662e-07,367.58,tempered_martensitic,,20,,measured,0.6669716935236,-6.819123221175273,0,1,20.0,0.22360679774997896
Southampton D2015,Fig. 18,FV566 stainless steel,steel,comparative_CA,long_crack,1.0,4.6474,1.60078e-07,367.58,tempered_martensitic,,20,,measured,0.6672100536530956,-6.795668350373781,0,1,20.0,0.22360679774997896
Southampton D2015,Fig. 18,FV566 stainless steel,steel,comparative_CA,long_crack,1.0,4.65012,1.70305e-07,367.58,tempered_martensitic,,20,,measured,0.6674641603448752,-6.76877260135899,0,1,20.0,0.22360679774997896
Southampton D2015,Fig. 18,FV566 stainless steel,steel,comparative_CA,long_crack,1.0,4.65302,1.82249e-07,367.58,tempered_martensitic,,20,,measured,0.6677349192581697,-6.739334845976646,0,1,20.0,0.22360679774997896
Southampton D2015,Fig. 18,FV566 stainless steel,steel,comparative_CA,long_crack,1.0,4.65614,1.95238e-07,367.58,tempered_martensitic,,20,,measured,0.6680260301283821,-6.709435649865203,0,1,20.0,0.22360679774997896
Southampton D2015,Fig. 18,FV566 stainless steel,steel,comparative_CA,long_crack,1.0,4.65948,2.08205e-07,367.58,tempered_martensitic,,20,,measured,0.6683374519407171,-6.681508845208117,0,1,20.0,0.22360679774997896
Southampton D2015,Fig. 18,FV566 stainless steel,steel,comparative_CA,long_crack,1.0,4.66303,2.26261e-07,367.58,tempered_martensitic,,20,,measured,0.6686682095339572,-6.645390297766194,0,1,20.0,0.22360679774997896
Southampton D2015,Fig. 18,FV566 stainless steel,steel,comparative_CA,long_crack,1.0,4.66697,2.47233e-07,367.58,tempered_martensitic,,20,,measured,0.6690350091824919,-6.60689356124754,0,1,20.0,0.22360679774997896
Southampton D2015,Fig. 18,FV566 stainless steel,steel,comparative_CA,long_crack,1.0,4.67124,2.52069e-07,367.58,tempered_martensitic,,20,,measured,0.669432181138782,-6.59848056153009,0,1,20.0,0.22360679774997896
Southampton D2015,Fig. 18,FV566 stainless steel,steel,comparative_CA,long_crack,1.0,4.67535,2.58057e-07,367.58,tempered_martensitic,,20,,measured,0.6698141280168779,-6.588284355853316,0,1,20.0,0.22360679774997896
Southampton D2015,Fig. 18,FV566 stainless steel,steel,comparative_CA,long_crack,1.0,4.67982,2.74518e-07,367.58,tempered_martensitic,,20,,measured,0.6702291491189727,-6.561429173820882,0,1,20.0,0.22360679774997896
Southampton D2015,Fig. 18,FV566 stainless steel,steel,comparative_CA,long_crack,1.0,4.6845,2.67327e-07,367.58,tempered_martensitic,,20,,measured,0.6706632432858798,-6.572957175329391,0,1,20.0,0.22360679774997896
Southampton D2015,Fig. 18,FV566 stainless steel,steel,comparative_CA,long_crack,1.0,4.68875,2.65584e-07,367.58,tempered_martensitic,,20,,measured,0.6710570771587792,-6.575798092410261,0,1,20.0,0.22360679774997896
Southampton D2015,Fig. 18,FV566 stainless steel,steel,comparative_CA,long_crack,1.0,4.69338,2.81094e-07,367.58,tempered_martensitic,,20,,measured,0.6714857183339586,-6.551148424384382,0,1,20.0,0.22360679774997896
Southampton D2015,Fig. 18,FV566 stainless steel,steel,comparative_CA,long_crack,1.0,4.69816,2.87386e-07,367.58,tempered_martensitic,,20,,measured,0.6719278029766803,-6.541534392328588,0,1,20.0,0.22360679774997896
Southampton D2015,Fig. 18,FV566 stainless steel,steel,comparative_CA,long_crack,1.0,4.70302,2.91174e-07,367.58,tempered_martensitic,,20,,measured,0.6723768256249163,-6.535847407383215,0,1,20.0,0.22360679774997896
Southampton D2015,Fig. 18,FV566 stainless steel,steel,comparative_CA,long_crack,1.0,4.70794,2.94069e-07,367.58,tempered_martensitic,,20,,measured,0.672830919372128,-6.531550755290749,0,1,20.0,0.22360679774997896
Southampton D2015,Fig. 18,FV566 stainless steel,steel,comparative_CA,long_crack,1.0,4.71292,2.97463e-07,367.58,tempered_martensitic,,20,,measured,0.6732900678408091,-6.526567046389736,0,1,20.0,0.22360679774997896
Southampton D2015,Fig. 18,FV566 stainless steel,steel,comparative_CA,long_crack,1.0,4.71797,3.02143e-07,367.58,tempered_martensitic,,20,,measured,0.6737551750243795,-6.519787462963063,0,1,20.0,0.22360679774997896
Southampton D2015,Fig. 18,FV566 stainless steel,steel,comparative_CA,long_crack,1.0,4.72312,3.07047e-07,367.58,tempered_martensitic,,20,,measured,0.6742289798082852,-6.512795141531481,0,1,20.0,0.22360679774997896
Southampton D2015,Fig. 18,FV566 stainless steel,steel,comparative_CA,long_crack,1.0,4.72836,3.11275e-07,367.58,tempered_martensitic,,20,,measured,0.6747105347220839,-6.506855758206144,0,1,20.0,0.22360679774997896
Southampton D2015,Fig. 18,FV566 stainless steel,steel,comparative_CA,long_crack,1.0,4.73367,3.14796e-07,367.58,tempered_martensitic,,20,,measured,0.6751979785245231,-6.501970794702314,0,1,20.0,0.22360679774997896
Southampton D2015,Fig. 18,FV566 stainless steel,steel,comparative_CA,long_crack,1.0,4.73905,3.24267e-07,367.58,tempered_martensitic,,20,,measured,0.6756912908073442,-6.489097246353648,0,1,20.0,0.22360679774997896
Southampton D2015,Fig. 18,FV566 stainless steel,steel,comparative_CA,long_crack,1.0,4.74471,3.40769e-07,367.58,tempered_martensitic,,20,,measured,0.6762096731914234,-6.467539920188482,0,1,20.0,0.22360679774997896
Southampton D2015,Fig. 18,FV566 stainless steel,steel,comparative_CA,long_crack,1.0,4.75067,3.47094e-07,367.58,tempered_martensitic,,20,,measured,0.6767548636844977,-6.459552893644674,0,1,20.0,0.22360679774997896
Southampton D2015,Fig. 18,FV566 stainless steel,steel,comparative_CA,long_crack,1.0,4.75656,3.46386e-07,367.58,tempered_martensitic,,20,,measured,0.6772929793765923,-6.460439669326793,0,1,20.0,0.22360679774997896
Southampton D2015,Fig. 18,FV566 stainless steel,steel,comparative_CA,long_crack,1.0,4.76253,3.49692e-07,367.58,tempered_martensitic,,20,,measured,0.6778377243883311,-6.456314303051341,0,1,20.0,0.22360679774997896
Southampton D2015,Fig. 18,FV566 stainless steel,steel,comparative_CA,long_crack,1.0,4.76856,3.52386e-07,367.58,tempered_martensitic,,20,,measured,0.6783872514781566,-6.452981354072487,0,1,20.0,0.22360679774997896
Southampton D2015,Fig. 18,FV566 stainless steel,steel,comparative_CA,long_crack,1.0,4.77464,3.5413e-07,367.58,tempered_martensitic,,20,,measured,0.6789406320648012,-6.450837280577176,0,1,20.0,0.22360679774997896
Southampton D2015,Fig. 18,FV566 stainless steel,steel,comparative_CA,long_crack,1.0,4.78075,3.54574e-07,367.58,tempered_martensitic,,20,,measured,0.6794960337064045,-6.450293113265595,0,1,20.0,0.22360679774997896
Southampton D2015,Fig. 18,FV566 stainless steel,steel,comparative_CA,long_crack,1.0,4.78687,3.53202e-07,367.58,tempered_martensitic,,20,,measured,0.6800516332372699,-6.45197684590278,0,1,20.0,0.22360679774997896
Southampton D2015,Fig. 18,FV566 stainless steel,steel,comparative_CA,long_crack,1.0,4.79297,3.49985e-07,367.58,tempered_martensitic,,20,,measured,0.6806047106785745,-6.4559505686692304,0,1,20.0,0.22360679774997896
Southampton D2015,Fig. 18,FV566 stainless steel,steel,comparative_CA,long_crack,1.0,4.799,3.44806e-07,367.58,tempered_martensitic,,20,,measured,0.6811507499324214,-6.4624251855845065,0,1,20.0,0.22360679774997896
Southampton D2015,Fig. 18,FV566 stainless steel,steel,comparative_CA,long_crack,1.0,4.80494,3.37737e-07,367.58,tempered_martensitic,,20,,measured,0.6816879689386731,-6.471421358625463,0,1,20.0,0.22360679774997896
Southampton D2015,Fig. 18,FV566 stainless steel,steel,comparative_CA,long_crack,1.0,4.81076,3.2891e-07,367.58,tempered_martensitic,,20,,measured,0.6822136912871927,-6.482922922264387,0,1,20.0,0.22360679774997896
Southampton D2015,Fig. 18,FV566 stainless steel,steel,comparative_CA,long_crack,1.0,4.81641,3.18287e-07,367.58,tempered_martensitic,,20,,measured,0.6827234494205734,-6.4971810991847185,0,1,20.0,0.22360679774997896
Southampton D2015,Fig. 18,FV566 stainless steel,steel,comparative_CA,long_crack,1.0,4.82187,3.06095e-07,367.58,tempered_martensitic,,20,,measured,0.683215497405244,-6.514143764457368,0,1,20.0,0.22360679774997896
Southampton D2015,Fig. 18,FV566 stainless steel,steel,comparative_CA,long_crack,1.0,4.99722,6.52769e-07,367.58,tempered_martensitic,,20,,measured,0.6987284694511586,-6.1852404784095505,0,1,20.0,0.22360679774997896
Southampton D2015,Fig. 18,FV566 stainless steel,steel,comparative_CA,long_crack,1.0,5.00835,6.42748e-07,367.58,tempered_martensitic,,20,,measured,0.6996946711922504,-6.191959266050819,0,1,20.0,0.22360679774997896
Southampton D2015,Fig. 18,FV566 stainless steel,steel,comparative_CA,long_crack,1.0,5.01936,6.34253e-07,367.58,tempered_martensitic,,20,,measured,0.7006483453944705,-6.197737469899902,0,1,20.0,0.22360679774997896
Southampton D2015,Fig. 18,FV566 stainless steel,steel,comparative_CA,long_crack,1.0,5.03027,6.26783e-07,367.58,tempered_martensitic,,20,,measured,0.7015912964601227,-6.202882791249897,0,1,20.0,0.22360679774997896
Southampton D2015,Fig. 18,FV566 stainless steel,steel,comparative_CA,long_crack,1.0,5.0411,6.19661e-07,367.58,tempered_martensitic,,20,,measured,0.7025253125973321,-6.2078458364593025,0,1,20.0,0.22360679774997896
Southampton D2015,Fig. 18,FV566 stainless steel,steel,comparative_CA,long_crack,1.0,5.05184,6.11838e-07,367.58,tempered_martensitic,,20,,measured,0.7034495872875929,-6.213363553376492,0,1,20.0,0.22360679774997896
Southampton D2015,Fig. 18,FV566 stainless steel,steel,comparative_CA,long_crack,1.0,5.06247,6.01109e-07,367.58,tempered_martensitic,,20,,measured,0.7043624626181697,-6.221046769584077,0,1,20.0,0.22360679774997896
Southampton D2015,Fig. 18,FV566 stainless steel,steel,comparative_CA,long_crack,1.0,5.07291,5.90274e-07,367.58,tempered_martensitic,,20,,measured,0.7052571574386162,-6.228946345874536,0,1,20.0,0.22360679774997896
Southampton D2015,Fig. 18,FV566 stainless steel,steel,comparative_CA,long_crack,1.0,5.08323,5.7832e-07,367.58,tempered_martensitic,,20,,measured,0.7061397605921395,-6.237831788261087,0,1,20.0,0.22360679774997896
Southampton D2015,Fig. 18,FV566 stainless steel,steel,comparative_CA,long_crack,1.0,5.09332,5.62936e-07,367.58,tempered_martensitic,,20,,measured,0.7070009626219711,-6.249540977132269,0,1,20.0,0.22360679774997896
Southampton D2015,Fig. 18,FV566 stainless steel,steel,comparative_CA,long_crack,1.0,5.10316,5.46385e-07,367.58,tempered_martensitic,,20,,measured,0.7078391850337353,-6.2625012319228786,0,1,20.0,0.22360679774997896
Southampton D2015,Fig. 18,FV566 stainless steel,steel,comparative_CA,long_crack,1.0,5.11272,5.28464e-07,367.58,tempered_martensitic,,20,,measured,0.7086520090800137,-6.276984592337381,0,1,20.0,0.22360679774997896
Southampton D2015,Fig. 18,FV566 stainless steel,steel,comparative_CA,long_crack,1.0,5.12198,5.10174e-07,367.58,tempered_martensitic,,20,,measured,0.7094378783287021,-6.292281678114024,0,1,20.0,0.22360679774997896
Southampton D2015,Fig. 18,FV566 stainless steel,steel,comparative_CA,long_crack,1.0,5.13094,4.92251e-07,367.58,tempered_martensitic,,20,,measured,0.7101969361480237,-6.3078133929266835,0,1,20.0,0.22360679774997896
Southampton D2015,Fig. 18,FV566 stainless steel,steel,comparative_CA,long_crack,1.0,5.13962,4.74573e-07,367.58,tempered_martensitic,,20,,measured,0.7109310104342202,-6.323696973840064,0,1,20.0,0.22360679774997896
Southampton D2015,Fig. 18,FV566 stainless steel,steel,comparative_CA,long_crack,1.0,5.14799,4.57173e-07,367.58,tempered_martensitic,,20,,measured,0.711637694613655,-6.339919426346012,0,1,20.0,0.22360679774997896
Southampton D2015,Fig. 18,FV566 stainless steel,steel,comparative_CA,long_crack,1.0,5.15608,4.40223e-07,367.58,tempered_martensitic,,20,,measured,0.7123196471004919,-6.356327270932736,0,1,20.0,0.22360679774997896
Southampton D2015,Fig. 18,FV566 stainless steel,steel,comparative_CA,long_crack,1.0,5.16389,4.2345e-07,367.58,tempered_martensitic,,20,,measured,0.7129769824515043,-6.373197862797399,0,1,20.0,0.22360679774997896
Southampton D2015,Fig. 18,FV566 stainless steel,steel,comparative_CA,long_crack,1.0,5.17141,4.0648e-07,367.58,tempered_martensitic,,20,,measured,0.7136089708950408,-6.390960818097761,0,1,20.0,0.22360679774997896
Southampton D2015,Fig. 18,FV566 stainless steel,steel,comparative_CA,long_crack,1.0,5.17864,3.89438e-07,367.58,tempered_martensitic,,20,,measured,0.7142157215126499,-6.409561673809504,0,1,20.0,0.22360679774997896
Southampton D2015,Fig. 18,FV566 stainless steel,steel,comparative_CA,long_crack,1.0,5.18558,3.73865e-07,367.58,tempered_martensitic,,20,,measured,0.714797338683046,-6.427285190150261,0,1,20.0,0.22360679774997896
Southampton D2015,Fig. 18,FV566 stainless steel,steel,comparative_CA,long_crack,1.0,5.19227,4.60929e-07,367.58,tempered_martensitic,,20,,measured,0.7153572678565061,-6.336365966764251,0,1,20.0,0.22360679774997896
Southampton D2015,Fig. 18,FV566 stainless steel,steel,comparative_CA,long_crack,1.0,5.20242,3.1743e-07,367.58,tempered_martensitic,,20,,measured,0.7162054105894435,-6.4983520308931855,0,1,20.0,0.22360679774997896
Southampton D2015,Fig. 18,FV566 stainless steel,steel,comparative_CA,long_crack,1.0,5.20388,1.97513e-07,367.58,tempered_martensitic,,20,,measured,0.7163272732971762,-6.704404314506074,0,1,20.0,0.22360679774997896
Southampton D2015,Fig. 18,FV566 stainless steel,steel,comparative_CA,long_crack,1.0,5.20967,2.98365e-07,367.58,tempered_martensitic,,20,,measured,0.7168102143325272,-6.525252123553173,0,1,20.0,0.22360679774997896
