Repository: sumantballi/microstructure-informed-fatigue-crack-growth

# Microstructure-Informed Fatigue Crack-Growth Prediction in Stainless Steel

## Project Summary

This project develops a microstructure-informed framework for fatigue crack-growth prediction in austenitic stainless steel. Open/literature fatigue crack-growth datasets are combined with fracture-mechanics descriptors, microstructure-sensitive features, and machine-learning models to predict crack-growth rates.

## Data sources

### 1. Open measured fatigue-crack-growth data

The primary measured data comes from the University of Southampton dataset:

> Cunningham et al., Dataset for *Fatigue crack initiation and growth behaviour in a notch with periodic overloads in the low cycle fatigue regi

File: data/Processed/literature_open_crack_growth_dataset.csv (part 7 of 10)
source_dataset,source_sheet,alloy,material_class,condition,loading_protocol,overload_ratio,delta_k_mpa_sqrt_m,dadn_mm_per_cycle,hardness_hv,microstructure_family,grain_size_um,temperature_C,stress_ratio_R,data_type,log_delta_k,log_dadn,is_austenitic,is_measured,grain_size_um_filled,inv_sqrt_grain_size
Southampton D2015,Fig. 18,FV566 stainless steel,steel,comparative_CA,long_crack,1.0,5.21484,2.7007e-07,367.58,tempered_martensitic,,20,,measured,0.7172409880869822,-6.568523655568443,0,1,20.0,0.22360679774997896
Southampton D2015,Fig. 18,FV566 stainless steel,steel,comparative_CA,long_crack,1.0,5.2196,2.4791e-07,367.58,tempered_martensitic,,20,,measured,0.7176372224564852,-6.605705954647157,0,1,20.0,0.22360679774997896
Southampton D2015,Fig. 18,FV566 stainless steel,steel,comparative_CA,long_crack,1.0,5.22398,2.26473e-07,367.58,tempered_martensitic,,20,,measured,0.718001505574394,-6.6449835669401764,0,1,20.0,0.22360679774997896
Southampton D2015,Fig. 18,FV566 stainless steel,steel,comparative_CA,long_crack,1.0,5.38418,1.0769e-06,367.58,tempered_martensitic,,20,,measured,0.7311195704766961,-5.967824623038637,0,1,20.0,0.22360679774997896
Southampton D2015,Fig. 18,FV566 stainless steel,steel,comparative_CA,long_crack,1.0,5.40329,1.04351e-06,367.58,tempered_martensitic,,20,,measured,0.7326582771856669,-5.98150338471639,0,1,20.0,0.22360679774997896
Southampton D2015,Fig. 18,FV566 stainless steel,steel,comparative_CA,long_crack,1.0,5.42191,1.01018e-06,367.58,tempered_martensitic,,20,,measured,0.7341523043127489,-5.995601234096903,0,1,20.0,0.22360679774997896
Southampton D2015,Fig. 18,FV566 stainless steel,steel,comparative_CA,long_crack,1.0,5.44002,9.76333e-07,367.58,tempered_martensitic,,20,,measured,0.7356004963661342,-6.010402031312068,0,1,20.0,0.22360679774997896
Southampton D2015,Fig. 18,FV566 stainless steel,steel,comparative_CA,long_crack,1.0,5.4576,9.42366e-07,367.58,tempered_martensitic,,20,,measured,0.737001702063322,-6.025780391358709,0,1,20.0,0.22360679774997896
Southampton D2015,Fig. 18,FV566 stainless steel,steel,comparative_CA,long_crack,1.0,5.47465,9.09032e-07,367.58,tempered_martensitic,,20,,measured,0.738356359507148,-6.041420828352502,0,1,20.0,0.22360679774997896
Southampton D2015,Fig. 18,FV566 stainless steel,steel,comparative_CA,long_crack,1.0,5.49117,8.76485e-07,367.58,tempered_martensitic,,20,,measured,0.7396648891508387,-6.057255511940947,0,1,20.0,0.22360679774997896
Southampton D2015,Fig. 18,FV566 stainless steel,steel,comparative_CA,long_crack,1.0,5.50718,8.44879e-07,367.58,tempered_martensitic,,20,,measured,0.7409292714566234,-6.073205484417288,0,1,20.0,0.22360679774997896
Southampton D2015,Fig. 18,FV566 stainless steel,steel,comparative_CA,long_crack,1.0,5.52268,8.14313e-07,367.58,tempered_martensitic,,20,,measured,0.7421498796784273,-6.089208631910837,0,1,20.0,0.22360679774997896
Southampton D2015,Fig. 18,FV566 stainless steel,steel,comparative_CA,long_crack,1.0,5.53769,7.85189e-07,367.58,tempered_martensitic,,20,,measured,0.7433286402759964,-6.105025793219719,0,1,20.0,0.22360679774997896
Southampton D2015,Fig. 18,FV566 stainless steel,steel,comparative_CA,long_crack,1.0,5.55223,7.58182e-07,367.58,tempered_martensitic,,20,,measured,0.7444674483801369,-6.120226530373141,0,1,20.0,0.22360679774997896
Southampton D2015,Fig. 18,FV566 stainless steel,steel,comparative_CA,long_crack,1.0,5.56634,7.3385e-07,367.58,tempered_martensitic,,20,,measured,0.7455697301356652,-6.134392701432176,0,1,20.0,0.22360679774997896
Southampton D2015,Fig. 18,FV566 stainless steel,steel,comparative_CA,long_crack,1.0,5.58007,7.12493e-07,367.58,tempered_martensitic,,20,,measured,0.746639647042068,-6.147219398093217,0,1,20.0,0.22360679774997896
Southampton D2015,Fig. 18,FV566 stainless steel,steel,comparative_CA,long_crack,1.0,5.59348,6.94004e-07,367.58,tempered_martensitic,,20,,measured,0.7476820895600712,-6.158638026414135,0,1,20.0,0.22360679774997896
Southampton D2015,Fig. 18,FV566 stainless steel,steel,comparative_CA,long_crack,1.0,5.60662,6.78077e-07,367.58,tempered_martensitic,,20,,measured,0.7487011219098585,-6.168720986403832,0,1,20.0,0.22360679774997896
Southampton D2015,Fig. 18,FV566 stainless steel,steel,comparative_CA,long_crack,1.0,5.61952,6.64466e-07,367.58,tempered_martensitic,,20,,measured,0.7496992212178004,-6.177527236527357,0,1,20.0,0.22360679774997896
Southampton D2015,Fig. 18,FV566 stainless steel,steel,comparative_CA,long_crack,1.0,5.85075,1.444e-06,367.58,tempered_martensitic,,20,,measured,0.7672115412930641,-5.84043280676638,0,1,20.0,0.22360679774997896
Southampton D2015,Fig. 18,FV566 stainless steel,steel,comparative_CA,long_crack,1.0,5.87793,1.40008e-06,367.58,tempered_martensitic,,20,,measured,0.7692244097742338,-5.85384714820325,0,1,20.0,0.22360679774997896
Southampton D2015,Fig. 18,FV566 stainless steel,steel,comparative_CA,long_crack,1.0,5.90446,1.35797e-06,367.58,tempered_martensitic,,20,,measured,0.7711801848040603,-5.8671098242958495,0,1,20.0,0.22360679774997896
Southampton D2015,Fig. 18,FV566 stainless steel,steel,comparative_CA,long_crack,1.0,5.9304,1.31845e-06,367.58,tempered_martensitic,,20,,measured,0.7730839871136854,-5.879936335446457,0,1,20.0,0.22360679774997896
Southampton D2015,Fig. 18,FV566 stainless steel,steel,comparative_CA,long_crack,1.0,5.95577,1.28063e-06,367.58,tempered_martensitic,,20,,measured,0.7749379178142646,-5.892576328623167,0,1,20.0,0.22360679774997896
Southampton D2015,Fig. 18,FV566 stainless steel,steel,comparative_CA,long_crack,1.0,5.98059,1.24443e-06,367.58,tempered_martensitic,,20,,measured,0.7767440303270163,-5.905029527716493,0,1,20.0,0.22360679774997896
Southampton D2015,Fig. 18,FV566 stainless steel,steel,comparative_CA,long_crack,1.0,6.00487,1.20973e-06,367.58,tempered_martensitic,,20,,measured,0.778503609758279,-5.91731154918333,0,1,20.0,0.22360679774997896
Southampton D2015,Fig. 18,FV566 stainless steel,steel,comparative_CA,long_crack,1.0,6.02864,1.17608e-06,367.58,tempered_martensitic,,20,,measured,0.7802193507617715,-5.929563135422421,0,1,20.0,0.22360679774997896
Southampton D2015,Fig. 18,FV566 stainless steel,steel,comparative_CA,long_crack,1.0,6.05188,1.14276e-06,367.58,tempered_martensitic,,20,,measured,0.7818903080070462,-5.942044969622253,0,1,20.0,0.22360679774997896
Southampton D2015,Fig. 18,FV566 stainless steel,steel,comparative_CA,long_crack,1.0,6.0746,1.1099e-06,367.58,tempered_martensitic,,20,,measured,0.78351768580745,-5.954716148604865,0,1,20.0,0.22360679774997896
Southampton D2015,Fig. 18,FV566 stainless steel,steel,comparative_CA,long_crack,1.0,6.32835,1.84412e-06,367.58,tempered_martensitic,,20,,measured,0.8012904905378497,-5.734210822088151,0,1,20.0,0.22360679774997896
Southampton D2015,Fig. 18,FV566 stainless steel,steel,comparative_CA,long_crack,1.0,6.36499,1.80122e-06,367.58,tempered_martensitic,,20,,measured,0.8037977256725916,-5.7444332394564865,0,1,20.0,0.22360679774997896
Southampton D2015,Fig. 18,FV566 stainless steel,steel,comparative_CA,long_crack,1.0,6.40108,1.75533e-06,367.58,tempered_martensitic,,20,,measured,0.8062532549947969,-5.755641224664566,0,1,20.0,0.22360679774997896
Southampton D2015,Fig. 18,FV566 stainless steel,steel,comparative_CA,long_crack,1.0,6.43651,1.70895e-06,367.58,tempered_martensitic,,20,,measured,0.8086504483248473,-5.767270643564666,0,1,20.0,0.22360679774997896
Southampton D2015,Fig. 18,FV566 stainless steel,steel,comparative_CA,long_crack,1.0,6.47133,1.66593e-06,367.58,tempered_martensitic,,20,,measured,0.8109935468666823,-5.778343250979903,0,1,20.0,0.22360679774997896
Southampton D2015,Fig. 18,FV566 stainless steel,steel,comparative_CA,long_crack,1.0,6.5056,1.62249e-06,367.58,tempered_martensitic,,20,,measured,0.8132873569579446,-5.789817971235268,0,1,20.0,0.22360679774997896
Southampton D2015,Fig. 18,FV566 stainless steel,steel,comparative_CA,long_crack,1.0,6.53919,1.57759e-06,367.58,tempered_martensitic,,20,,measured,0.8155239562269292,-5.802005855292433,0,1,20.0,0.22360679774997896
Southampton D2015,Fig. 18,FV566 stainless steel,steel,comparative_CA,long_crack,1.0,6.57213,1.53303e-06,367.58,tempered_martensitic,,20,,measured,0.8177061454088331,-5.814449346315243,0,1,20.0,0.22360679774997896
Southampton D2015,Fig. 18,FV566 stainless steel,steel,comparative_CA,long_crack,1.0,6.60438,1.48828e-06,367.58,tempered_martensitic,,20,,measured,0.8198320535603599,-5.827315354398153,0,1,20.0,0.22360679774997896
Southampton D2015,Fig. 18,FV566 stainless steel,steel,comparative_CA,long_crack,1.0,6.82888,2.10223e-06,367.58,tempered_martensitic,,20,,measured,0.8343494811770781,-5.677319770578757,0,1,20.0,0.22360679774997896
Southampton D2015,Fig. 18,FV566 stainless steel,steel,comparative_CA,long_crack,1.0,6.86907,1.75047e-06,367.58,tempered_martensitic,,20,,measured,0.8368979421238253,-5.75684532788444,0,1,20.0,0.22360679774997896
Southampton D2015,Fig. 18,FV566 stainless steel,steel,comparative_CA,long_crack,1.0,6.90301,1.52873e-06,367.58,tempered_martensitic,,20,,measured,0.8390385025266042,-5.815669211686782,0,1,20.0,0.22360679774997896
Southampton D2015,Fig. 18,FV566 stainless steel,steel,comparative_CA,long_crack,1.0,6.93435,1.75163e-06,367.58,tempered_martensitic,,20,,measured,0.8410057581788359,-5.756557625296032,0,1,20.0,0.22360679774997896
Southampton D2015,Fig. 18,FV566 stainless steel,steel,comparative_CA,long_crack,1.0,6.97849,2.01652e-06,367.58,tempered_martensitic,,20,,measured,0.8437614605011504,-5.695397466269026,0,1,20.0,0.22360679774997896
Southampton D2015,Fig. 18,FV566 stainless steel,steel,comparative_CA,long_crack,1.0,7.022,1.97319e-06,367.58,tempered_martensitic,,20,,measured,0.8464608251293324,-5.704831094180818,0,1,20.0,0.22360679774997896
Southampton D2015,Fig. 18,FV566 stainless steel,steel,comparative_CA,long_crack,1.0,7.06512,1.93137e-06,367.58,tempered_martensitic,,20,,measured,0.8491195426736419,-5.714134518781237,0,1,20.0,0.22360679774997896
Southampton D2015,Fig. 18,FV566 stainless steel,steel,comparative_CA,long_crack,1.0,7.10763,1.88681e-06,367.58,tempered_martensitic,,20,,measured,0.851724811769631,-5.724271830680888,0,1,20.0,0.22360679774997896
Southampton D2015,Fig. 18,FV566 stainless steel,steel,comparative_CA,long_crack,1.0,7.44783,4.17918e-06,367.58,tempered_martensitic,,20,,measured,0.8720297551235925,-5.378908923107812,0,1,20.0,0.22360679774997896
Southampton D2015,Fig. 18,FV566 stainless steel,steel,comparative_CA,long_crack,1.0,7.5349,3.56156e-06,367.58,tempered_martensitic,,20,,measured,0.8770774929165593,-5.448359734893911,0,1,20.0,0.22360679774997896
Southampton D2015,Fig. 18,FV566 stainless steel,steel,comparative_CA,long_crack,1.0,7.61009,3.01163e-06,367.58,tempered_martensitic,,20,,measured,0.8813897929430096,-5.52119838533614,0,1,20.0,0.22360679774997896
Southampton D2015,Fig. 18,FV566 stainless steel,steel,comparative_CA,long_crack,1.0,7.67433,2.52592e-06,367.58,tempered_martensitic,,20,,measured,0.8850404701421554,-5.5975804083763885,0,1,20.0,0.22360679774997896
Southampton D2015,Fig. 18,FV566 stainless steel,steel,comparative_CA,long_crack,1.0,8.04129,6.47121e-06,367.58,tempered_martensitic,,20,,measured,0.905325724736243,-5.189014506473362,0,1,20.0,0.22360679774997896
Southampton D2015,Fig. 18,FV566 stainless steel,steel,comparative_CA,long_crack,1.0,8.18509,5.6305e-06,367.58,tempered_martensitic,,20,,measured,0.9130234591039139,-5.249453037191442,0,1,20.0,0.22360679774997896
Southampton D2015,Fig. 18,FV566 stainless steel,steel,comparative_CA,long_crack,1.0,8.31315,4.86774e-06,367.58,tempered_martensitic,,20,,measured,0.9197656168527376,-5.31267262674042,0,1,20.0,0.22360679774997896
Southampton D2015,Fig. 18,FV566 stainless steel,steel,comparative_CA,long_crack,1.0,8.7217,8.40492e-06,367.58,tempered_martensitic,,20,,measured,0.9406011441827061,-5.075466415921584,0,1,20.0,0.22360679774997896
Southampton D2015,Fig. 18,FV566 stainless steel,steel,comparative_CA,long_crack,1.0,8.92113,7.39425e-06,367.58,tempered_martensitic,,20,,measured,0.9504198680176589,-5.131105869994314,0,1,20.0,0.22360679774997896
Southampton D2015,Fig. 18,FV566 stainless steel,steel,comparative_CA,long_crack,1.0,9.63386,9.50948e-06,367.58,tempered_martensitic,,20,,measured,0.98380033082321,-5.021843230623576,0,1,20.0,0.22360679774997896
Southampton D2015,Fig. 18,FV566 stainless steel,steel,comparative_CA,long_crack,1.0,10.21924,1.34669e-05,367.58,tempered_martensitic,,20,,measured,1.0094185987263566,-4.870732364769858,0,1,20.0,0.22360679774997896
Southampton D2015,Fig. 18,FV566 stainless steel,steel,comparative_CA,long_crack,1.0,10.25722,1.20312e-05,367.58,tempered_martensitic,,20,,measured,1.0110296704973796,-4.91969105367534,0,1,20.0,0.22360679774997896
Southampton D2015,Fig. 18,FV566 stainless steel,steel,comparative_CA,long_crack,1.0,10.58106,1.07154e-05,367.58,tempered_martensitic,,20,,measured,1.0245291770650686,-4.96999161234494,0,1,20.0,0.22360679774997896
Southampton D2015,Fig. 18,FV566 stainless steel,steel,comparative_CA,long_crack,1.0,11.00153,1.67455e-05,367.58,tempered_martensitic,,20,,measured,1.041453087371924,-4.776101880432323,0,1,20.0,0.22360679774997896
Southampton D2015,Fig. 18,FV566 stainless steel,steel,comparative_CA,long_crack,1.0,11.1303,1.5034e-05,367.58,tempered_martensitic,,20,,measured,1.0465068702276727,-4.822925454089924,0,1,20.0,0.22360679774997896
Southampton D2015,Fig. 18,FV566 stainless steel,steel,comparative_CA,long_crack,1.0,11.68676,2.0663e-05,367.58,tempered_martensitic,,20,,measured,1.0676941254342733,-4.6848066243042865,0,1,20.0,0.22360679774997896
Southampton D2015,Fig. 18,FV566 stainless steel,steel,comparative_CA,long_crack,1.0,11.91236,1.86163e-05,367.58,tempered_martensitic,,20,,measured,1.075997809630874,-4.7301066310484225,0,1,20.0,0.22360679774997896
Southampton D2015,Fig. 18,FV566 stainless steel,steel,comparative_CA,long_crack,1.0,12.92833,2.29046e-05,367.58,tempered_martensitic,,20,,measured,1.1115424290856706,-4.640077288227982,0,1,20.0,0.22360679774997896
Southampton D2015,Fig. 18,FV566 stainless steel,steel,comparative_CA,long_crack,1.0,13.42198,2.80604e-05,367.58,tempered_martensitic,,20,,measured,1.1278165873415378,-4.551906142411202,0,1,20.0,0.22360679774997896
Southampton D2015,Fig. 18,FV566 stainless steel,steel,comparative_CA,long_crack,1.0,13.8341,2.53624e-05,367.58,tempered_martensitic,,20,,measured,1.1409509106582054,-4.595809652310843,0,1,20.0,0.22360679774997896
Southampton D2015,Fig. 18,FV566 stainless steel,steel,comparative_CA,long_crack,1.0,14.66349,3.10252e-05,367.58,tempered_martensitic,,20,,measured,1.166237347341676,-4.508285410196149,0,1,20.0,0.22360679774997896
Southampton D2015,Fig. 18,FV566 stainless steel,steel,comparative_CA,long_crack,1.0,15.73905,3.78797e-05,367.58,tempered_martensitic,,20,,measured,1.1969785150491514,-4.421593469184617,0,1,20.0,0.22360679774997896
Southampton D2015,Fig. 18,FV566 stainless steel,steel,comparative_CA,long_crack,1.0,15.95909,3.42871e-05,367.58,tempered_martensitic,,20,,measured,1.2030081239040682,-4.464869245922043,0,1,20.0,0.22360679774997896
Southampton D2015,Fig. 18,FV566 stainless steel,steel,comparative_CA,long_crack,1.0,16.56299,4.62118e-05,367.58,tempered_martensitic,,20,,measured,1.219138739652101,-4.335247114908203,0,1,20.0,0.22360679774997896
Southampton D2015,Fig. 18,FV566 stainless steel,steel,comparative_CA,long_crack,1.0,16.97094,4.18407e-05,367.58,tempered_martensitic,,20,,measured,1.229705898034052,-4.378401058280498,0,1,20.0,0.22360679774997896
Southampton D2015,Fig. 18,FV566 stainless steel,steel,comparative_CA,long_crack,1.0,16.9982,5.35736e-05,367.58,tempered_martensitic,,20,,measured,1.2304029348220353,-4.271049169240291,0,1,20.0,0.22360679774997896
Southampton D2015,Fig. 18,FV566 stainless steel,steel,comparative_CA,long_crack,1.0,18.8559,5.10395e-05,367.58,tempered_martensitic,,20,,measured,1.275447266293773,-4.292093588759946,0,1,20.0,0.22360679774997896
Southampton D2015,Fig. 18,FV566 stainless steel,steel,comparative_CA,long_crack,1.0,21.49703,0.000115516,367.58,tempered_martensitic,,20,,measured,1.332378462533772,-3.9373578579323665,0,1,20.0,0.22360679774997896
Southampton D2015,Fig. 18,FV566 stainless steel,steel,comparative_CA,long_crack,1.0,21.53125,0.000122125,367.58,tempered_martensitic,,20,,measured,1.3330692435877198,-3.9131954232731707,0,1,20.0,0.22360679774997896
Southampton D2015,Fig. 18,FV566 stainless steel,steel,comparative_CA,long_crack,1.0,21.56829,0.000125688,367.58,tempered_martensitic,,20,,measured,1.3338157142725588,-3.900706184386908,0,1,20.0,0.22360679774997896
Southampton D2015,Fig. 18,FV566 stainless steel,steel,comparative_CA,long_crack,1.0,21.60479,0.000131772,367.58,tempered_martensitic,,20,,measured,1.33455004929643,-3.8801768624078385,0,1,20.0,0.22360679774997896
Southampton D2015,Fig. 18,FV566 stainless steel,steel,comparative_CA,long_crack,1.0,21.64561,0.000135715,367.58,tempered_martensitic,,20,,measured,1.335369829276043,-3.867372148970993,0,1,20.0,0.22360679774997896
Southampton D2015,Fig. 18,FV566 stainless steel,steel,comparative_CA,long_crack,1.0,21.68465,0.000131628,367.58,tempered_martensitic,,20,,measured,1.3361524168331618,-3.880651717469528,0,1,20.0,0.22360679774997896
Southampton D2015,Fig. 18,FV566 stainless steel,steel,comparative_CA,long_crack,1.0,21.72331,0.000135204,367.58,tempered_martensitic,,20,,measured,1.336925999793966,-3.8690104596352834,0,1,20.0,0.22360679774997896
Southampton D2015,Fig. 18,FV566 stainless steel,steel,comparative_CA,long_crack,1.0,21.7647,0.000133138,367.58,tempered_martensitic,,20,,measured,1.3377526853118182,-3.8756979713101987,0,1,20.0,0.22360679774997896
Southampton D2015,Fig. 18,FV566 stainless steel,steel,comparative_CA,long_crack,1.0,21.80235,0.000128177,367.58,tempered_martensitic,,20,,measured,1.3385033072297172,-3.892189897354017,0,1,20.0,0.22360679774997896
Southampton D2015,Fig. 18,FV566 stainless steel,steel,comparative_CA,long_crack,1.0,21.84103,0.00012757,367.58,tempered_martensitic,,20,,measured,1.3392731153865707,-3.894251444473007,0,1,20.0,0.22360679774997896
Southampton D2015,Fig. 18,FV566 stainless steel,steel,comparative_CA,long_crack,1.0,21.87854,0.000126284,367.58,tempered_martensitic,,20,,measured,1.3400183372637924,-3.898651670441405,0,1,20.0,0.22360679774997896
Southampton D2015,Fig. 18,FV566 stainless steel,steel,comparative_CA,long_crack,1.0,21.91666,0.000124526,367.58,tempered_martensitic,,20,,measured,1.3407743703373276,-3.904739962000814,0,1,20.0,0.22360679774997896
Southampton D2015,Fig. 18,FV566 stainless steel,steel,comparative_CA,long_crack,1.0,21.95333,0.000123524,367.58,tempered_martensitic,,20,,measured,1.3415004057141502,-3.908248653295577,0,1,20.0,0.22360679774997896
Southampton D2015,Fig. 18,FV566 stainless steel,steel,comparative_CA,long_crack,1.0,21.99106,0.0001262,367.58,tempered_martensitic,,20,,measured,1.3422461634697411,-3.8989406450918844,0,1,20.0,0.22360679774997896
Southampton D2015,Fig. 18,FV566 stainless steel,steel,comparative_CA,long_crack,1.0,22.02955,0.00012803,367.58,tempered_martensitic,,20,,measured,1.3430056258610308,-3.892688254509326,0,1,20.0,0.22360679774997896
Southampton D2015,Fig. 18,FV566 stainless steel,steel,comparative_CA,long_crack,1.0,22.06861,0.000129328,367.58,tempered_martensitic,,20,,measured,1.3437749798159087,-3.888307438545524,0,1,20.0,0.22360679774997896
Southampton D2015,Fig. 18,FV566 stainless steel,steel,comparative_CA,long_crack,1.0,22.10812,0.000130094,367.58,tempered_martensitic,,20,,measured,1.3445518132100989,-3.8857427328540948,0,1,20.0,0.22360679774997896
Southampton D2015,Fig. 18,FV566 stainless steel,steel,comparative_CA,long_crack,1.0,22.14787,0.000130967,367.58,tempered_martensitic,,20,,measured,1.3453319656955784,-3.882838120552984,0,1,20.0,0.22360679774997896
Southampton D2015,Fig. 18,FV566 stainless steel,steel,comparative_CA,long_crack,1.0,22.18815,0.000132009,367.58,tempered_martensitic,,20,,measured,1.3461210932060805,-3.879396458816167,0,1,20.0,0.22360679774997896
Southampton D2015,Fig. 18,FV566 stainless steel,steel,comparative_CA,long_crack,1.0,22.22878,0.000132826,367.58,tempered_martensitic,,20,,measured,1.346915627619933,-3.876716905756286,0,1,20.0,0.22360679774997896
Southampton D2015,Fig. 18,FV566 stainless steel,steel,comparative_CA,long_crack,1.0,22.2698,0.000133134,367.58,tempered_martensitic,,20,,measured,1.3477163167517567,-3.8757110194559123,0,1,20.0,0.22360679774997896
Southampton D2015,Fig. 18,FV566 stainless steel,steel,comparative_CA,long_crack,1.0,22.31087,0.000134505,367.58,tempered_martensitic,,20,,measured,1.3485165056864556,-3.8712615711853755,0,1,20.0,0.22360679774997896
Southampton D2015,Fig. 18,FV566 stainless steel,steel,comparative_CA,long_crack,1.0,22.35299,0.000134404,367.58,tempered_martensitic,,20,,measured,1.3493356238280791,-3.8715878060435234,0,1,20.0,0.22360679774997896
Southampton D2015,Fig. 18,FV566 stainless steel,steel,comparative_CA,long_crack,1.0,22.39425,0.000133291,367.58,tempered_martensitic,,20,,measured,1.3501365221807655,-3.8751991737841376,0,1,20.0,0.22360679774997896
Southampton D2015,Fig. 18,FV566 stainless steel,steel,comparative_CA,long_crack,1.0,22.47759,0.000132968,367.58,tempered_martensitic,,20,,measured,1.351749745250708,-3.876252863510806,0,1,20.0,0.22360679774997896
Southampton D2015,Fig. 18,FV566 stainless steel,steel,comparative_CA,long_crack,1.0,22.51892,0.000131013,367.58,tempered_martensitic,,20,,measured,1.3525475580581838,-3.882685608556856,0,1,20.0,0.22360679774997896
Southampton D2015,Fig. 18,FV566 stainless steel,steel,comparative_CA,long_crack,1.0,22.55985,0.00012955399999999999,367.58,tempered_martensitic,,20,,measured,1.3533362077054156,-3.8875491735611396,0,1,20.0,0.22360679774997896
Southampton D2015,Fig. 18,FV566 stainless steel,steel,comparative_CA,long_crack,1.0,22.60051,0.000128094,367.58,tempered_martensitic,,20,,measured,1.3541182394875202,-3.89247121239363,0,1,20.0,0.22360679774997896
Southampton D2015,Fig. 18,FV566 stainless steel,steel,comparative_CA,long_crack,1.0,22.64077,0.000122308,367.58,tempered_martensitic,,20,,measured,1.354891192881274,-3.9125451354230254,0,1,20.0,0.22360679774997896
Southampton D2015,Fig. 18,FV566 stainless steel,steel,comparative_CA,long_crack,1.0,22.67799,0.00012056,367.58,tempered_martensitic,,20,,measured,1.3556045594540076,-3.9187967606934246,0,1,20.0,0.22360679774997896
Southampton D2015,Fig. 18,FV566 stainless steel,steel,comparative_CA,long_crack,1.0,22.71736,0.000120865,367.58,tempered_martensitic,,20,,measured,1.3563578603114463,-3.917699443618146,0,1,20.0,0.22360679774997896
Southampton D2015,Fig. 18,FV566 stainless steel,steel,comparative_CA,long_crack,1.0,22.75498,0.000118609,367.58,tempered_martensitic,,20,,measured,1.3570764581287904,-3.925882355642582,0,1,20.0,0.22360679774997896
Southampton D2015,Fig. 18,FV566 stainless steel,steel,comparative_CA,long_crack,1.0,22.79313,0.000121153,367.58,tempered_martensitic,,20,,measured,1.3578039674967541,-3.9166658273596195,0,1,20.0,0.22360679774997896
Southampton D2015,Fig. 18,FV566 stainless steel,steel,comparative_CA,long_crack,1.0,22.83259,0.000123289,367.58,tempered_martensitic,,20,,measured,1.3585551781967158,-3.909075669976939,0,1,20.0,0.22360679774997896
Southampton D2015,Fig. 18,FV566 stainless steel,steel,comparative_CA,long_crack,1.0,22.87232,0.00012442,367.58,tempered_martensitic,,20,,measured,1.3593102184806614,-3.905109802993349,0,1,20.0,0.22360679774997896
Southampton D2015,Fig. 18,FV566 stainless steel,steel,comparative_CA,long_crack,1.0,22.91274,0.000125675,367.58,tempered_martensitic,,20,,measured,1.360077027021218,-3.900751106099887,0,1,20.0,0.22360679774997896
Southampton D2015,Fig. 18,FV566 stainless steel,steel,comparative_CA,long_crack,1.0,22.95352,0.000127489,367.58,tempered_martensitic,,20,,measured,1.3608492955095928,-3.894527285389946,0,1,20.0,0.22360679774997896
Southampton D2015,Fig. 18,FV566 stainless steel,steel,comparative_CA,long_crack,1.0,22.99535,0.000127607,367.58,tempered_martensitic,,20,,measured,1.3616400241258373,-3.894125501335945,0,1,20.0,0.22360679774997896
Southampton D2015,Fig. 18,FV566 stainless steel,steel,comparative_CA,long_crack,1.0,23.03645,0.000127081,367.58,tempered_martensitic,,20,,measured,1.3624155535619853,-3.8959193763694953,0,1,20.0,0.22360679774997896
Southampton D2015,Fig. 18,FV566 stainless steel,steel,comparative_CA,long_crack,1.0,23.07819,0.000130349,367.58,tempered_martensitic,,20,,measured,1.363201744525422,-3.884892296265102,0,1,20.0,0.22360679774997896
Southampton D2015,Fig. 18,FV566 stainless steel,steel,comparative_CA,long_crack,1.0,23.12167,0.000131007,367.58,tempered_martensitic,,20,,measured,1.3640191985024788,-3.882705498388868,0,1,20.0,0.22360679774997896
Southampton D2015,Fig. 18,FV566 stainless steel,steel,comparative_CA,long_crack,1.0,23.1641,0.000135282,367.58,tempered_martensitic,,20,,measured,1.3648154311255414,-3.8687599847824083,0,1,20.0,0.22360679774997896
Southampton D2015,Fig. 18,FV566 stainless steel,steel,comparative_CA,long_crack,1.0,23.21067,0.0001418,367.58,tempered_martensitic,,20,,measured,1.365687676996338,-3.848323769152952,0,1,20.0,0.22360679774997896
Southampton D2015,Fig. 18,FV566 stainless steel,steel,comparative_CA,long_crack,1.0,23.25768,0.000143584,367.58,tempered_martensitic,,20,,measured,1.3665663908116228,-3.8428939521470196,0,1,20.0,0.22360679774997896
Southampton D2015,Fig. 18,FV566 stainless steel,steel,comparative_CA,long_crack,1.0,23.30574,0.000148878,367.58,tempered_martensitic,,20,,measured,1.3674628971340577,-3.827169474071258,0,1,20.0,0.22360679774997896
Southampton D2015,Fig. 18,FV566 stainless steel,steel,comparative_CA,long_crack,1.0,23.3566,0.000153004,367.58,tempered_martensitic,,20,,measured,1.3684096231703688,-3.815297215226716,0,1,20.0,0.22360679774997896
Southampton D2015,Fig. 18,FV566 stainless steel,steel,comparative_CA,long_crack,1.0,23.40776,0.000154413,367.58,tempered_martensitic,,20,,measured,1.369359855978348,-3.81131613929434,0,1,20.0,0.22360679774997896
Southampton D2015,Fig. 18,FV566 stainless steel,steel,comparative_CA,long_crack,1.0,23.45993,0.000155667,367.58,tempered_martensitic,,20,,measured,1.3703267119287394,-3.8078034441877753,0,1,20.0,0.22360679774997896
Southampton D2015,Fig. 18,FV566 stainless steel,steel,comparative_CA,long_crack,1.0,23.51231,0.000158475,367.58,tempered_martensitic,,20,,measured,1.3712952990938967,-3.8000392395559865,0,1,20.0,0.22360679774997896
Southampton D2015,Fig. 18,FV566 stainless steel,steel,comparative_CA,long_crack,1.0,23.56676,0.000160615,367.58,tempered_martensitic,,20,,measured,1.3722998790519771,-3.794213897955065,0,1,20.0,0.22360679774997896
Southampton D2015,Fig. 18,FV566 stainless steel,steel,comparative_CA,long_crack,1.0,23.62099,0.000160607,367.58,tempered_martensitic,,20,,measured,1.3732980957553504,-3.79423553007152,0,1,20.0,0.22360679774997896
Southampton D2015,Fig. 18,FV566 stainless steel,steel,comparative_CA,long_crack,1.0,23.67585,0.000159277,367.58,tempered_martensitic,,20,,measured,1.3743055798055328,-3.7978469328884543,0,1,20.0,0.22360679774997896
Southampton D2015,Fig. 18,FV566 stainless steel,steel,comparative_CA,long_crack,1.0,23.72958,0.00014907,367.58,tempered_martensitic,,20,,measured,1.3752900515213167,-3.8266097485348047,0,1,20.0,0.22360679774997896
Southampton D2015,Fig. 18,FV566 stainless steel,steel,comparative_CA,long_crack,1.0,23.77785,0.000154794,367.58,tempered_martensitic,,20,,measured,1.376172583026616,-3.8102458770988115,0,1,20.0,0.22360679774997896
Southampton D2015,Fig. 18,FV566 stainless steel,steel,comparative_CA,long_crack,1.0,23.83591,0.000161624,367.58,tempered_martensitic,,20,,measured,1.37723173693998,-3.791494149170021,0,1,20.0,0.22360679774997896
Southampton D2015,Fig. 18,FV566 stainless steel,steel,comparative_CA,long_crack,1.0,23.88926,0.000154084,367.58,tempered_martensitic,,20,,measured,1.3782026971381534,-3.8122424558466244,0,1,20.0,0.22360679774997896
Southampton D2015,Fig. 18,FV566 stainless steel,steel,comparative_CA,long_crack,1.0,23.94253,0.00015682,367.58,tempered_martensitic,,20,,measured,1.379170040263545,-3.8045985504797812,0,1,20.0,0.22360679774997896
Southampton D2015,Fig. 18,FV566 stainless steel,steel,comparative_CA,long_crack,1.0,23.99818,0.000151787,367.58,tempered_martensitic,,20,,measured,1.3801783064645845,-3.818765422577759,0,1,20.0,0.22360679774997896
Southampton D2015,Fig. 18,FV566 stainless steel,steel,comparative_CA,long_crack,1.0,24.04833,0.000145908,367.58,tempered_martensitic,,20,,measured,1.3810849228318092,-3.8359208954910198,0,1,20.0,0.22360679774997896
Southampton D2015,Fig. 18,FV566 stainless steel,steel,comparative_CA,long_crack,1.0,24.10026,0.00015095,367.58,tempered_martensitic,,20,,measured,1.3820217278842546,-3.8211668826408833,0,1,20.0,0.22360679774997896
Southampton D2015,Fig. 18,FV566 stainless steel,steel,comparative_CA,long_crack,1.0,24.15431,0.000152501,367.58,tempered_martensitic,,20,,measured,1.3829946358000749,-3.8167273084938644,0,1,20.0,0.22360679774997896
Southampton D2015,Fig. 18,FV566 stainless steel,steel,comparative_CA,long_crack,1.0,24.20771,0.000143871,367.58,tempered_martensitic,,20,,measured,1.3839537080124666,-3.8420267377466972,0,1,20.0,0.22360679774997896
Southampton D2015,Fig. 18,FV566 stainless steel,steel,comparative_CA,long_crack,1.0,24.25604,0.000144542,367.58,tempered_martensitic,,20,,measured,1.3848199001362007,-3.840005940326782,0,1,20.0,0.22360679774997896
Southampton D2015,Fig. 18,FV566 stainless steel,steel,comparative_CA,long_crack,1.0,24.31029,0.000160378,367.58,tempered_martensitic,,20,,measured,1.3857901396186767,-3.794855206712043,0,1,20.0,0.22360679774997896
Southampton D2015,Fig. 18,FV566 stainless steel,steel,comparative_CA,long_crack,1.0,24.37027,0.000159233,367.58,tempered_martensitic,,20,,measured,1.3868603407916404,-3.7979669225737096,0,1,20.0,0.22360679774997896
Southampton D2015,Fig. 18,FV566 stainless steel,steel,comparative_CA,long_crack,1.0,24.42412,0.000150357,367.58,tempered_martensitic,,20,,measured,1.3878189250610689,-3.8228763481380836,0,1,20.0,0.22360679774997896
Southampton D2015,Fig. 18,FV566 stainless steel,steel,comparative_CA,long_crack,1.0,24.48191,0.000160736,367.58,tempered_martensitic,,20,,measured,1.388845297056123,-3.7938868435205446,0,1,20.0,0.22360679774997896
Southampton D2015,Fig. 18,FV566 stainless steel,steel,comparative_CA,long_crack,1.0,24.53803,0.000155493,367.58,tempered_martensitic,,20,,measured,1.3898396930905725,-3.808289157311106,0,1,20.0,0.22360679774997896
Southampton D2015,Fig. 18,FV566 stainless steel,steel,comparative_CA,long_crack,1.0,24.59827,0.000166276,367.58,tempered_martensitic,,20,,measured,1.3909045641816868,-3.779170431596798,0,1,20.0,0.22360679774997896
Southampton D2015,Fig. 18,FV566 stainless steel,steel,comparative_CA,long_crack,1.0,24.65827,0.000164932,367.58,tempered_martensitic,,20,,measured,1.3919626036543056,-3.782695074645662,0,1,20.0,0.22360679774997896
Southampton D2015,Fig. 18,FV566 stainless steel,steel,comparative_CA,long_crack,1.0,24.71955,0.000167775,367.58,tempered_martensitic,,20,,measured,1.3930405604986678,-3.7752727525116705,0,1,20.0,0.22360679774997896
Southampton D2015,Fig. 18,FV566 stainless steel,steel,comparative_CA,long_crack,1.0,24.78111,0.000167854,367.58,tempered_martensitic,,20,,measured,1.3941207554733916,-3.775068304953778,0,1,20.0,0.22360679774997896
Southampton D2015,Fig. 18,FV566 stainless steel,steel,comparative_CA,long_crack,1.0,24.84495,0.000173349,367.58,tempered_martensitic,,20,,measured,1.39523812707286,-3.7610786593190038,0,1,20.0,0.22360679774997896
Southampton D2015,Fig. 18,FV566 stainless steel,steel,comparative_CA,long_crack,1.0,24.90807,0.00017067,367.58,tempered_martensitic,,20,,measured,1.3963400775636956,-3.767842811512566,0,1,20.0,0.22360679774997896
Southampton D2015,Fig. 18,FV566 stainless steel,steel,comparative_CA,long_crack,1.0,24.9722,0.00017267,367.58,tempered_martensitic,,20,,measured,1.39745680449682,-3.7627831109919985,0,1,20.0,0.22360679774997896
Southampton D2015,Fig. 18,FV566 stainless steel,steel,comparative_CA,long_crack,1.0,25.0368,0.000173182,367.58,tempered_martensitic,,20,,measured,1.398578820099451,-3.761497249194614,0,1,20.0,0.22360679774997896
Southampton D2015,Fig. 18,FV566 stainless steel,steel,comparative_CA,long_crack,1.0,25.1034,0.000177811,367.58,tempered_martensitic,,20,,measured,1.3997325462315822,-3.7500413755844235,0,1,20.0,0.22360679774997896
Southampton D2015,Fig. 18,FV566 stainless steel,steel,comparative_CA,long_crack,1.0,25.1701,0.000177288,367.58,tempered_martensitic,,20,,measured,1.4008849409898374,-3.751320659267407,0,1,20.0,0.22360679774997896
Southampton D2015,Fig. 18,FV566 stainless steel,steel,comparative_CA,long_crack,1.0,25.23766,0.000178767,367.58,tempered_martensitic,,20,,measured,1.4020490852710357,-3.747712647959695,0,1,20.0,0.22360679774997896
Southampton D2015,Fig. 18,FV566 stainless steel,steel,comparative_CA,long_crack,1.0,25.30562,0.000179058,367.58,tempered_martensitic,,20,,measured,1.403216982201227,-3.7470062706965352,0,1,20.0,0.22360679774997896
Southampton D2015,Fig. 18,FV566 stainless steel,steel,comparative_CA,long_crack,1.0,25.37452,0.000180707,367.58,tempered_martensitic,,20,,measured,1.4043978356179,-3.7430250239609744,0,1,20.0,0.22360679774997896
Southampton D2015,Fig. 18,FV566 stainless steel,steel,comparative_CA,long_crack,1.0,25.44344,0.000179961,367.58,tempered_martensitic,,20,,measured,1.4055758283607804,-3.744821602229769,0,1,20.0,0.22360679774997896
Southampton D2015,Fig. 18,FV566 stainless steel,steel,comparative_CA,long_crack,1.0,25.51236,0.00017915,367.58,tempered_martensitic,,20,,measured,1.4067506345239587,-3.7467831874978708,0,1,20.0,0.22360679774997896
Southampton D2015,Fig. 18,FV566 stainless steel,steel,comparative_CA,long_crack,1.0,25.58258,0.000181718,367.58,tempered_martensitic,,20,,measured,1.4079443408956174,-3.7406020517041187,0,1,20.0,0.22360679774997896
Southampton D2015,Fig. 18,FV566 stainless steel,steel,comparative_CA,long_crack,1.0,25.65155,0.000177686,367.58,tempered_martensitic,,20,,measured,1.4091136125709827,-3.7503467892024016,0,1,20.0,0.22360679774997896
Southampton D2015,Fig. 18,FV566 stainless steel,steel,comparative_CA,long_crack,1.0,25.72202,0.000180736,367.58,tempered_martensitic,,20,,measured,1.410305071577437,-3.742955333636347,0,1,20.0,0.22360679774997896
Southampton D2015,Fig. 18,FV566 stainless steel,steel,comparative_CA,long_crack,1.0,25.79271,0.000180477,367.58,tempered_martensitic,,20,,measured,1.411496975182306,-3.7435781367474736,0,1,20.0,0.22360679774997896
Southampton D2015,Fig. 18,FV566 stainless steel,steel,comparative_CA,long_crack,1.0,25.86448,0.000182408,367.58,tempered_martensitic,,20,,measured,1.4127037514324883,-3.7389561184217177,0,1,20.0,0.22360679774997896
Southampton D2015,Fig. 18,FV566 stainless steel,steel,comparative_CA,long_crack,1.0,25.93801,0.000186032,367.58,tempered_martensitic,,20,,measured,1.4139366533528719,-3.730412344878424,0,1,20.0,0.22360679774997896
Southampton D2015,Fig. 18,FV566 stainless steel,steel,comparative_CA,long_crack,1.0,26.01192,0.000186095,367.58,tempered_martensitic,,20,,measured,1.4151724096595586,-3.730265295335546,0,1,20.0,0.22360679774997896
Southampton D2015,Fig. 18,FV566 stainless steel,steel,comparative_CA,long_crack,1.0,26.08719,0.000188625,367.58,tempered_martensitic,,20,,measured,1.4164273012842699,-3.724400747216354,0,1,20.0,0.22360679774997896
Southampton D2015,Fig. 18,FV566 stainless steel,steel,comparative_CA,long_crack,1.0,26.16155,0.00018546,367.58,tempered_martensitic,,20,,measured,1.4176634711700133,-3.7317497445530514,0,1,20.0,0.22360679774997896
Southampton D2015,Fig. 18,FV566 stainless steel,steel,comparative_CA,long_crack,1.0,26.24198,0.000199651,367.58,tempered_martensitic,,20,,measured,1.4189966001637146,-3.699728510195943,0,1,20.0,0.22360679774997896
Southampton D2015,Fig. 18,FV566 stainless steel,steel,comparative_CA,long_crack,1.0,26.32198,0.000197558,367.58,tempered_martensitic,,20,,measured,1.4203185548025339,-3.704305379115877,0,1,20.0,0.22360679774997896
Southampton D2015,Fig. 18,FV566 stainless steel,steel,comparative_CA,long_crack,1.0,26.39899,0.000189241,367.58,tempered_martensitic,,20,,measured,1.4215873114979547,-3.7229847656893438,0,1,20.0,0.22360679774997896
Southampton D2015,Fig. 18,FV566 stainless steel,steel,comparative_CA,long_crack,1.0,26.48178,0.000202435,367.58,tempered_martensitic,,20,,measured,1.4229471732977501,-3.69371439799448,0,1,20.0,0.22360679774997896
Southampton D2015,Fig. 18,FV566 stainless steel,steel,comparative_CA,long_crack,1.0,26.55587,0.000180287,367.58,tempered_martensitic,,20,,measured,1.4241605339611443,-3.7440355879299134,0,1,20.0,0.22360679774997896
Southampton D2015,Fig. 18,FV566 stainless steel,steel,comparative_CA,long_crack,1.0,26.64584,0.000217809,367.58,tempered_martensitic,,20,,measured,1.425629415761563,-3.6619241788980488,0,1,20.0,0.22360679774997896
Southampton D2015,Fig. 18,FV566 stainless steel,steel,comparative_CA,long_crack,1.0,26.72639,0.000193974,367.58,tempered_martensitic,,20,,measured,1.4269403014816238,-3.7122564783855188,0,1,20.0,0.22360679774997896
Southampton D2015,Fig. 18,FV566 stainless steel,steel,comparative_CA,long_crack,1.0,26.80856,0.000196879,367.58,tempered_martensitic,,20,,measured,1.428273486834441,-3.705800605195059,0,1,20.0,0.22360679774997896
Southampton D2015,Fig. 18,FV566 stainless steel,steel,comparative_CA,long_crack,1.0,26.88969,0.000193426,367.58,tempered_martensitic,,20,,measured,1.4295857954525526,-3.713485149189973,0,1,20.0,0.22360679774997896
Southampton D2015,Fig. 18,FV566 stainless steel,steel,comparative_CA,long_crack,1.0,26.9994,0.000260021,367.58,tempered_martensitic,,20,,measured,1.4313541130632659,-3.5849915758144717,0,1,20.0,0.22360679774997896
Southampton D2015,Fig. 18,FV566 stainless steel,steel,comparative_CA,long_crack,1.0,27.06984,0.000166044,367.58,tempered_martensitic,,20,,measured,1.4324856888210251,-3.779776813013326,0,1,20.0,0.22360679774997896
Southampton D2015,Fig. 18,FV566 stainless steel,steel,comparative_CA,long_crack,1.0,27.15804,0.000206884,367.58,tempered_martensitic,,20,,measured,1.4338984236386545,-3.6842730955131118,0,1,20.0,0.22360679774997896
Southampton D2015,Fig. 18,FV566 stainless steel,steel,comparative_CA,long_crack,1.0,27.24857,0.000211203,367.58,tempered_martensitic,,20,,measured,1.4353437155152338,-3.67529991722633,0,1,20.0,0.22360679774997896
Southampton D2015,Fig. 18,FV566 stainless steel,steel,comparative_CA,long_crack,1.0,27.34386,0.000221054,367.58,tempered_martensitic,,20,,measured,1.4368598218035518,-3.6555016220736003,0,1,20.0,0.22360679774997896
Southampton D2015,Fig. 18,FV566 stainless steel,steel,comparative_CA,long_crack,1.0,27.43551,0.000211427,367.58,tempered_martensitic,,20,,measured,1.4383130377279105,-3.6748395524956874,0,1,20.0,0.22360679774997896
Southampton D2015,Fig. 18,FV566 stainless steel,steel,comparative_CA,long_crack,1.0,27.52686,0.000209563,367.58,tempered_martensitic,,20,,measured,1.4397566740722896,-3.678685393035124,0,1,20.0,0.22360679774997896
Southampton D2015,Fig. 18,FV566 stainless steel,steel,comparative_CA,long_crack,1.0,27.6202,0.000212939,367.58,tempered_martensitic,,20,,measured,1.4412268190138617,-3.6717447897892934,0,1,20.0,0.22360679774997896
Southampton D2015,Fig. 18,FV566 stainless steel,steel,comparative_CA,long_crack,1.0,27.71455,0.000214053,367.58,tempered_martensitic,,20,,measured,1.44270783136422,-3.669478681054079,0,1,20.0,0.22360679774997896
Southampton D2015,Fig. 18,FV566 stainless steel,steel,comparative_CA,long_crack,1.0,27.81125,0.000218132,367.58,tempered_martensitic,,20,,measured,1.4442205090332485,-3.6612806186762565,0,1,20.0,0.22360679774997896
Southampton D2015,Fig. 18,FV566 stainless steel,steel,comparative_CA,long_crack,1.0,27.91046,0.000222498,367.58,tempered_martensitic,,20,,measured,1.4457669942749223,-3.6526738884712184,0,1,20.0,0.22360679774997896
Southampton D2015,Fig. 18,FV566 stainless steel,steel,comparative_CA,long_crack,1.0,28.01271,0.00022795,367.58,tempered_martensitic,,20,,measured,1.4473551252860661,-3.642160403462019,0,1,20.0,0.22360679774997896
Southampton D2015,Fig. 18,FV566 stainless steel,steel,comparative_CA,long_crack,1.0,28.11664,0.000230281,367.58,tempered_martensitic,,20,,measured,1.4489634203077337,-3.6377418932800487,0,1,20.0,0.22360679774997896
